Repository: duhch-star/mino-agent

# MINOS · 你的 AI 求职搭档

把智能对话、LaTeX 简历、知识库、模拟面试、学习复盘和求职画像，放进一个本地桌面工作区。

**MINOS 基于 Pi Web + Pi Agent SDK，使用 Electron 封装。** Windows 安装版内置前后端、Node 和 Python，无需用户另装这些运行环境；模型服务使用你自己的账号和密钥。

> **当前为预发布版，不是已全面验收的稳定版本。** 本地智能体可按当前 Windows 用户权限读写文件、执行命令；账号数据分目录不等于操作系统安全沙箱。仅在可信本机使用，不要直接暴露到公网。

## 目录

- [下载安装](#下载安装)
- [第一次使用](#第一次使用)
- [各页面操作指南](#各页面操作指南)
- [模型与可选服务](#模型与可选服务)
- [数据备份与安全](#数据备份与安全)
- [常见问题](#常见问题)
- [开发与构建](#开发与构建)
- [验证范围与限制](#验证范围与限制)

## 下载安装

支持 **Windows 10/11 x64**。

- [Release 页面：v1.0.0-electron-preview.2](https://github.com/Akun-python/minos/releases/tag/v1.0.0-electron-preview.2)
- [Windows 安装包（约 301 MiB）](https://github.com/Akun-python/minos/releases/download/v1.0.0-electron-preview.2/MINOS-Electron-Setup-1.0.0-x64.exe)
- [SHA256 校验文件](https://github.com/Akun-python/minos/releases/download/v1.0.0-electron-preview.2/SHA256SUMS.txt)

仓库目前为私有仓库，下载需要有仓库访问权限的 GitHub 账号；无权限时会显示 404。

1. 下载安装包和校验文件；PowerShell 可用 `Get-FileHash .\MINOS-Electron-Setup-1.0.0-x64.exe -Algorithm SHA256` 核对散列。
2. 退出正在运行的旧版 MINOS，运行安装器，选择安装位置。
3. 安装完成后使用桌面快捷方式启动，不要继续打开旧构建目录中的程序。
4. 等待程序启动本机服务；首次启动可能较慢。

安装包尚未商业签名，Windows 可能提示未知发布者。请核验来源和散列，不要为了安装关闭系统安全防护。升级默认保留数据，但建议提前备份。

## 第一次使用

### 1. 创建自己的本机账号

首次启动填写账号和密码，点击“创建账号并进入”。**没有预置的默认账号或管理员密码**，也不会带上开发者的账号、聊天记录或 API 密钥。后续启动使用自己创建的账号登录。

### 2. 可先浏览，再配置模型

未配置模型时也能进入首页，查看功能入口。点击右上角“模型设置”或“配置模型，开始对话”进入配置流程。

### 3. 理解本地工具权限

首次启用 Pi 工作区需要确认本地智能体权限。它能够访问文件和运行命令，不是账号安全沙箱。不希望现在启用时，可以选择“稍后启用，继续浏览”。不要对不可信项目随意启用高权限工具。

### 4. 配置并选择聊天模型

在 Pi 原生模型面板中，点击“添加 Provider”，选择供应商或自定义 OpenAI/Anthropic 兼容端点，根据供应商文档填写接口类型、Base URL、API Key 和准确的模型 ID，保存后在输入框下方的模型选择器选择模型。模型展示名称不等于模型 ID；不要填写不受服务端支持的名称。
截图全部来自隔离账号真实运行界面，无真实密钥或个人简历；空列表代表该测试账号尚未配置或创建相应数据，不是预置业务成果。

## 各页面操作指南

### 智能对话

左侧点击“智能对话”。可以上传简历、粘贴 JD，或描述自己的求职目标。首页任务卡和底部求职工具会帮助填写草稿，**确认内容并发送后才执行**。

- **建立简历 / 简历精修**：先给真实经历，再逐项修改；不要让模型虚构学历、公司或业绩。
- **匹配岗位 / 机会对比**：提供岗位要求、Offer 条件及个人优先级。
- **求职规划 / 成长路线 / 投递进展**：根据你提供的事实整理行动与进度；不会自动向招聘网站投递。
- **STAR 整理 / 面试练习**：围绕具体经历练习表达。
- 历史会话在左侧切换；新建会话前检查当前工作区和所选模型。

### LaTeX 简历

左侧点击“LaTeX 简历”，在简历专用会话中使用“读取简历”“修改简历”“选择模板”“生成 PDF”等工具。该入口复用 Pi 对话和简历扩展，不是独立的拖拽排版器。

1. 描述目标岗位和真实经历，或上传已有简历。
2. 先读取当前简历，再确认修改内容，保留未涉及字段。
3. 点击“选择模板”，了解单栏/双栏原版模板，确认后再切换；作者示例经历不属于你的简历。
4. 确认内容后生成 PDF。缺少 TeX 编译器时可保留、导出源文件，不能把源文件生成视为 PDF 编译成功。

首页提供可展开的简历案例，使用作者原版 PDF 渲染的完整第一页图片，不依赖内嵌 PDF 插件。案例默认收起，不自动导入作者经历；“按这个版式开始”只填入草稿。

### 知识库

左侧点击“知识库”，按分类或搜索查找求职指南、专业课程与章节。点击条目进入阅读页面，按页面提供的入口完成章节学习或测验。新安装的内容取决于本机实际数据库；空列表不表示已经完成内容导入。
章节内可使用目录跳转、收藏、随文笔记和测验。记录保存在当前本机账号下；阅读页面需要滚动查看完整测验。

### AI 面试

左侧点击“AI 面试”，选择目标岗位、难度和时长等参数，再创建练习。面试反馈默认复用当前对话的有效模型；没有当前对话选择时使用 Pi 默认模型。也可在面试页明确选择兼容模型，无需再次填写密钥。所选协议不兼容或模型不可用时会明确提示，不会静默切换供应商。

1. 按页面提示创建面试，等待真实题目生成。
2. 使用文字作答；如需要，再明确授权摄像头/麦克风。
3. 提交回答后查看反馈，逐题继续并结束面试。
4. 语音不可用时切换文字；摄像头仅作本地预览，不参与视觉评分。
在线语音识别尚未保证在 Electron 中可用，也不宣称支持全双工实时音视频。逐题反馈与结束汇总的机制不同，不应把汇总分数当成录用预测。

### 学习复盘

左侧点击“学习复盘”，查看本机账号已有的学习与测验记录，再按页面提示回顾内容。首次使用可能为空；先完成相关学习活动，再回来查看，不会自动生成虚假学习成果。

### 求职画像

左侧点击“求职画像”，填写或更新求职方向与个人背景，按实际情况保存。避免把模板作者或模型猜测的信息写成自己的经历；涉及敏感个人资料时先确认保存和上传范围。

## 模型与可选服务

Pi 对话和面试反馈现在复用同一账户的供应商认证；其他可选后端服务仍有独立配置：

| 能力 | 配置方式 |
| --- | --- |
| Pi 智能对话、会话内简历工具 | 右上角“模型设置”，使用 Pi 原生面板保存供应商配置 |
| AI 面试反馈 | 自动复用当前对话模型／Pi 默认；面试页可明确另选兼容模型，密钥只在服务端使用 |
| PDF 编译 | 额外安装 XeLaTeX 与中文依赖，并配置 `RESUME_XELATEX` |
| 可选在线解析/语音播报 | 按相应服务填写个人密钥；需要网络和服务权限 |

可选旧后端业务配置示例（新面试反馈不依赖这里；全部为占位值，不是可用凭据）：

```dotenv
LLM_API_KEY=your-provider-key
LLM_BASE_URL=https://your-provider.example/v1
LLM_MODEL=your-real-model-id
INTERVIEW_LLM_MODEL=your-real-model-id

# 可选
RESUME_XELATEX=C:\path\to\xelatex.exe
MINERU_API_KEY=
MAMBO_TTS_KEY=
```

个人环境配置文件位于 `%LOCALAPPDATA%\MINOS`，**不要修改安装目录，也不要提交真实配置到 Git**。修改后从顶栏“···”应用菜单执行重启服务。具体配置项见 [便携运行说明](<backend/PORTABLE_RUNTIME.md>)。

## 数据备份与安全

- 默认数据目录：`%LOCALAPPDATA%\MINOS`。包含账号数据库、工作区、会话、模型配置与日志。
- 安装资源与用户数据分离；程序可安装在另一盘。卸载默认保留数据。
- 备份前完全退出 MINOS，再复制整个数据目录到受保护的位置；恢复前先备份当前数据，避免覆盖较新的内容。
- 不要分享整个数据目录或日志压缩包而不检查内容：配置、模型密钥、聊天记录和个人材料均可能敏感。
- 后端仅监听本机回环地址，不应映射公网。工具仍使用当前 Windows 用户权限，Electron 渲染隔离不等于智能体工具沙箱。

## 常见问题

| 问题 | 处理方法 |
| --- | --- |
| Release 链接显示 404 | 确认 GitHub 账号拥有私有仓库访问权限 |
| 忘记账号密码 | 没有通用默认密码；请先备份数据，再由操作者明确执行密码重置，不要删除数据库 |
| 工作区连接失败 | 核对正在运行的是最新版；退出旧进程后重开，从顶栏菜单查看日志；不要删除账号数据 |
| `Cannot find module ... uploads.mjs` | 旧打包版漏了 SDK 文件；升级至本 README 链接的完整依赖版，并重启服务 |
| 能浏览但不能对话 | 检查是否已启用工作区、保存并选择模型，以及供应商接口/额度/网络是否正常 |
| 聊天正常但 AI 面试失败 | 查看面试页显示的实际模型和协议兼容提示；确保工作区已连接，必要时明确选择兼容模型，不用重复填写密钥 |
| 模板 PDF 黑屏 | 首页案例使用可靠图片预览，不依赖 PDF 插件；完整 PDF 按需打开，不把预览成功等同于编译成功 |
| 文档已上传却读不到 | PDF/DOCX/DOC 引用在工具模式下由 `document_read` 提取正文；扫描PDF需OCR、加密或不支持旧DOC需另存DOCX，不会把二进制当正文 |
| PDF 编译失败 | 检查 XeLaTeX 路径、xeCJK/Fandol 与字体；具体见 [简历工作台](<backend/RESUME_WORKBENCH.md>) |
| 麦克风允许了仍无识别 | Electron 在线识别服务未保证可用，先用文字作答；播报与识别是不同能力 |

## 开发与构建

### 目录

```text
pi-web/       Next.js + React：当前唯一前端、Pi UI/API/SDK 集成
backend/      FastAPI + SQLite：账号、业务数据、简历与侧车进程管理
desktop/      Electron 主进程、预加载脚本、Windows 打包脚本
scripts/      Windows 源码部署启动/停止脚本
docs/         指南、架构说明及本 README 真实界面截图
assets/       品牌与 IP 资源（2D 素材位于 assets/ip/2d）
rocket_rig/   保留的 IP 设计工程、渲染图、表情、贴图及分析脚本

File: data/mino-knowledge/高分子材料/高分子材料.md (part 1 of 2)
# 高分子材料

## 一、课程整体知识框架

### 课程边界与先修知识

本课程研究高分子材料的分子结构、聚合反应、聚集态结构、加工成型、性能表征、改性方法及典型材料应用。内容覆盖塑料、橡胶、纤维、涂料、胶黏剂及热塑性弹性体等材料体系，重点讨论结构—形态—加工—性能之间的关系。先修知识包括有机化学中的官能团与反应类型、物理化学中的相平衡与黏弹性基础、材料力学中的应力应变概念，以及基础化学实验安全知识。课程不以高分子合成反应机理为唯一重点，也不替代高分子物理、聚合反应工程和聚合物加工专门课程；但需达到能够解释常见聚合反应、判断材料结构和分析基本性能的深度。


![高分子材料结构性能关系图](图示/知识图示-01.svg)



### 1. 课程对象与先修基础

高分子材料是以高分子化合物为主要成分，并通过增塑、填充、增强、着色、稳定化、交联或共混等方式形成的工程材料。聚合物是物质类别，材料则通常是聚合物与多种助剂、填料、增强相及加工历史共同形成的制品体系。课程核心不是孤立记忆材料名称，而是建立“分子结构—聚集态形态—加工过程—宏观性能—使用失效”的因果链。

高分子分子由许多重复结构单元组成。单体记为 $M$，重复结构单元通常置于括号内，括号下标 $n$ 表示重复单元数或聚合度。例如聚乙烯可表示为

$$
[-\mathrm{CH_2-CH_2-}]_n
$$

实际样品的每条分子链长度不同，因此 $n$ 通常是平均意义上的量。数均聚合度记为 $X_n$，数均分子量为 $M_n$，重均分子量为 $M_w$，分散系数为

$$
Đ=\frac{M_w}{M_n}
$$

理想单分散体系的 $Đ$ 接近 1，实际聚合物通常具有分子量分布。分子量增大一般有利于缠结、强度和耐环境应力开裂，但会提高熔体黏度、降低加工流动性；因此不能把“分子量越大”简单等同于“材料性能越好”。

学习本课程需要有机化学中的官能团、加成、取代、消除和氧化还原反应基础；物理化学中的相平衡、扩散和黏弹性概念；材料力学中的应力、应变、弹性模量和屈服；还需要理解加热、溶剂、粉尘、压力和反应性化学品的基本实验安全边界。

### 2. 高分子基础分类与层级关系

按主链组成，聚合物可分为碳链聚合物和杂链聚合物。碳链聚合物的主链主要由碳原子构成，例如聚乙烯、聚丙烯、聚苯乙烯和聚氯乙烯；杂链聚合物的主链含氧、氮、硅等杂原子，例如聚酯、聚酰胺、聚氨酯和有机硅聚合物。杂原子会改变链段柔性、极性、氢键能力、耐热性和吸湿性，但不能仅凭是否含杂原子判断全部性能。

按分子形态，线型分子可相互缠结并在加热后流动；支化结构会降低链的规整堆砌能力，通常降低结晶度和密度；交联结构将不同分子链连接成网络，限制链段永久移动。热塑性材料以线型或支化结构为主，可反复加热软化和冷却硬化，但多次加工可能发生热氧降解。热固性材料在固化过程中形成三维网络，固化后通常不能重新熔融流动。弹性体具有较低玻璃化转变温度 $T_g$ 和适度交联网络，能够在较大应变下恢复形变。

塑料强调可塑加工和尺寸保持，橡胶强调室温附近的高弹性，纤维强调高取向、高强度和细长形态，涂料依靠液态施工后在基材表面形成连续膜，胶黏剂依靠界面结合和胶层内聚力连接不同材料。上述边界是功能上的，不是绝对的；例如热塑性弹性体既具有橡胶状弹性，又能像热塑性塑料一样熔融加工。

### 3. 聚合反应与分子结构控制

有机反应可按结构变化分为加成、消除、取代和重排。聚合反应的分类还要看机理。链式聚合需要活性中心连续加成，活性中心可以是自由基、阳离子或阴离子。自由基聚合通常包括引发、增长、终止和链转移四步：

1. 引发剂分解生成自由基；
2. 自由基加成到乙烯基单体双键，形成新的活性链端；
3. 活性链端连续加成单体；
4. 通过偶合、歧化或链转移终止。

因此，链式聚合在较低单体转化率时也可能形成较高分子量聚合物。自由基聚合速率的理想近似为

$$
R_p\propto [M][I]^{1/2}
$$

其中 $R_p$ 为聚合速率，单位通常为 $\mathrm{mol\,L^{-1}\,s^{-1}}$；$[M]$ 和 $[I]$ 分别为单体和引发剂浓度；该关系要求自由基浓度达到稳态、终止主要为双基终止，且没有明显扩散控制、凝胶效应和强烈链转移。高转化率时体系黏度上升，终止受扩散限制，不能机械套用该式。

阳离子聚合适合能稳定碳正离子链端的单体，给电子取代基通常有利于碳正离子稳定；阴离子聚合适合能稳定碳负离子链端的单体，吸电子基团或共轭结构可能提高适用性。乙烯、苯乙烯、丙烯腈和甲基丙烯酸甲酯的实际反应性还取决于溶剂、温度、引发体系和杂质，不能只看一个取代基作绝对判断。

逐步聚合由含两个或多个官能团的分子逐步反应形成，分子量随官能团转化率提高而逐渐增加。对于等官能团、计量比准确、无副反应和无环化的理想二元逐步聚合，Carothers 关系为

$$
X_n=\frac{1}{1-p}
$$

其中 $p$ 是官能团转化率，$X_n$ 为数均聚合度。例如 $p=0.90$ 时，$X_n=10$；$p=0.99$ 时，$X_n=100$。这说明高分子量需要极高转化率和精确计量。若存在单官能杂质、二元官能团不等量、环化或副反应，该关系会偏离。缩聚常伴随水、醇或卤化氢等小分子脱除，但不能把“有无小分子脱除”作为链式与逐步聚合的唯一判据；部分逐步聚合没有小分子脱除。

多官能单体满足 $f>2$ 且转化率足够高时可能形成交联网络。分子量调节可通过改变引发剂浓度、链转移剂用量、单体配比、温度和反应时间实现；支化和交联则与多官能单体、支化反应、凝胶效应和官能团转化程度有关。共聚物的组成和序列可以是无规、交替、嵌段或接枝结构，不同序列会改变结晶、相分离、玻璃化转变和冲击性能。

### 4. 分子结构、聚集态与相形态

构型是需要断裂化学键才能改变的空间排列，例如聚丙烯链上取代基的全同、间同和无规排列；构象则主要由单键旋转改变，不必断裂化学键。全同或间同聚丙烯具有较高规整性，较易形成晶区；无规聚丙烯堆砌能力较弱，通常更柔软。少量乙烯共聚可降低结晶缺陷敏感性、改善低温冲击，但通常会牺牲部分刚度和耐热性。

聚合物聚集态常用晶区—非晶区两相模型描述。结晶区具有较有序的链段排列，能提高刚度、密度、耐热性和阻隔性；非晶区提供链段运动和韧性。结晶度 $X_c$ 必须说明计算方法，可按质量、体积分数或熔融焓计算。结晶度不是越高越好：透明性、冲击韧性和加工流动性可能下降。冷却速率、分子量、支化、取向、退火和共聚缺陷都会影响结晶。

玻璃化转变温度 $T_g$ 是非晶链段协同运动显著增强的温度区间；晶体熔融温度 $T_m$ 是晶体有序结构破坏的温度。刚性链段、强极性作用、氢键和交联通常提高 $T_g$；柔性链段、增塑剂和较弱分子间作用通常降低 $T_g$。$T_g$ 不是绝对单一温度，测试频率、升温速率、含水率和热历史都会影响结果。结晶聚合物可同时存在 $T_g$ 和 $T_m$，非晶聚合物通常没有真正的晶体熔点。

取向会使分子链沿加工方向排列，提高该方向的强度和模量，同时产生各向异性。纤维纺丝中表层冷却、凝固或溶剂交换较快，芯部相对滞后，容易形成皮芯结构；皮层可能具有更高取向和结晶度，芯层则可能较松弛或含较多孔隙，导致染色、伸长和断裂行为不同。共混体系若组分热力学不相容，会形成分散相和连续相；相容剂可降低界面张力、细化分散相并提高界面黏结，但不能保证所有共混体系完全相容。

### 5. 热、力学和传递性能

应力定义为单位面积上的载荷，记为 $\sigma$，单位为 $\mathrm{Pa}$；应变记为 $\varepsilon$，无量纲；线性弹性范围内的弹性模量为

$$
E=\frac{\sigma}{\varepsilon}
$$

该式只适用于规定的线性弹性区间，不能用于屈服后、橡胶大变形或明显黏弹性状态。强度表示承载极限，刚度对应变抵抗能力，韧性表示吸收断裂能量，耐热性还包括高温下模量保持、热变形和热分解稳定性，四者不能相互替代。

聚合物具有黏弹性，表现为蠕变、应力松弛和滞后。恒定应力下应变随时间增加称蠕变；恒定应变下应力下降称应力松弛；加载与卸载曲线不重合形成滞后并产生能量耗散。时间—温度等效原理可在同一材料、同一形态和不发生结构变化的温度范围内，用温度改变来等效时间尺度；若发生结晶、相分离、化学降解或跨越明显 $T_g$，则不能简单平移曲线。

理想一维稳态导热满足

$$
q=-k\frac{\mathrm dT}{\mathrm dx}
$$

其中 $q$ 为热流密度，单位 $\mathrm{W\,m^{-2}}$；$k$ 为热导率，单位 $\mathrm{W\,m^{-1}\,K^{-1}}$；$x$ 为长度坐标，$T$ 必须用绝对温度或温差单位表达。实际热导率受化学组成、结晶度、分子取向、孔隙率、含水率和填料网络影响。闭孔泡沫的有效热导率可能远低于致密同材质聚合物。

玻璃化转变限制低温使用，热降解、氧化和热膨胀限制高温使用。冲击强度受缺口、分子量、橡胶相、结晶度和温度影响；疲劳与循环应力、频率和环境有关；环境应力开裂常由拉伸应力与特定介质共同诱发。吸水会改变尺寸、模量、电性能和冲击性能；聚酰胺的酰胺基可形成氢键，但也使其具有明显吸湿性。耐化学性、阻隔性和耐候性必须在明确介质、温度、时间和应力条件下评价。

### 6. 塑料与典型热塑性材料

聚乙烯的结构差异主要来自支化。LDPE含较多长支链和短支链，堆砌受阻，结晶度和密度通常较低，柔韧性和熔体延伸性较好；HDPE支化少，链段容易紧密堆砌，通常具有较高结晶度、刚度和耐化学性；LLDPE主链近似线型，通过共聚引入短支链，在强度、韧性和密封性之间取得平衡。三者差别不只是密度，还包括熔体流变、结晶速率、冲击性能和加工窗口。

聚丙烯的性能受立构规整性影响，全同和间同结构更容易结晶，无规结构结晶能力较弱。聚氯乙烯具有极性氯原子，刚性和阻燃性较好，但热稳定性和加工稳定性有限，常需热稳定剂；增塑剂可降低链间作用和 $T_g$，使硬质 PVC 转为柔性制品，但可能带来迁移、耐热下降和长期性能变化。聚苯乙烯的苯环使链段刚性较高，而非晶结构和缺口敏感性导致其脆性明显；可通过橡胶增韧或与其他组分共混改善冲击性能。

聚酰胺中的酰胺基形成氢键，带来较高强度、耐磨性和耐热性，同时增加吸湿性。PA6 的重复单元可写为 $[-\mathrm{NH-(CH_2)_5-CO-}]_n$；PA66 的重复单元可写为 $[-\mathrm{NH-(CH_2)_6-NH-CO-(CH_2)_4-CO-}]_n$。PA66 的链段规整性和晶体结构与 PA6 不同，通常具有较高熔点和耐热性，但具体差异还受分子量、含水率、结晶度和加工历史影响。PTFE 的碳氟键强、表面能低，具有低摩擦和优良耐化学性，但熔体加工困难，通常采用特殊成型路线。

### 7. 橡胶、硫化和热塑性弹性体

橡胶高弹性来自柔性链段和交联网络共同作用。交联网络限制链段永久流动，使外力撤除后依靠熵弹性恢复。交联不足会产生蠕变和永久变形，交联过度则伸长率下降、脆性增加，因此必须按用途选择交联密度。有效网络链密度记为 $\nu_e$，不能直接等同于总交联点数，还要考虑网络不均匀、悬挂链、缺陷、温度和溶胀状态。

天然橡胶以顺式结构为主，具有优良弹性和强度，但主链不饱和双键易发生氧化、臭氧和热老化。丁苯橡胶综合性能较均衡，顺丁橡胶弹性和耐低温性较好，丁腈橡胶因含腈基通常耐油性较好；EPDM 主链主要为饱和乙烯—丙烯链段，耐臭氧和耐候性较好，硫化位点主要来自第三单体引入的不饱和结构。耐油、耐燃、耐候和耐热必须分别选择对应介质与评价方法，不能混为单一指标。

硫化包括诱导期、交联速率上升阶段、正硫化阶段和过硫阶段。诱导期决定加工安全时间；交联快速生成时胶料黏弹性迅速变化；正硫化区通常获得强度、伸长、硬度和压缩永久变形的综合平衡；过硫可能出现返原或性能下降。橡胶助剂包括硫化剂、促进剂、活化剂、防老剂、增塑剂、填料和加工助剂，各自影响交联速率、网络结构、耐老化和加工流动。

热塑性弹性体通过硬段微区、可逆物理交联或结晶区固定软段。SBS 中苯乙烯硬段形成分散微区，丁二烯软段形成连续相或主要连续相；硬段提供强度和物理交联，软段提供弹性。聚氨酯热塑性弹性体由硬段和软段组成，二者微相分离，硬段微区作为物理交联点，软段负责大变形。其性能受硬段含量、氢键、分子量和热历史影响。

### 8. 纤维材料与成纤加工

成纤聚合物应具有足够高的分子量、适宜的链柔性与刚性、较强的分子间作用、可形成稳定熔体或溶液，并能在牵伸后形成较高取向。纤维性能包括强度、断裂伸长、回弹、耐磨、耐热、染色性和吸湿性，不能只用强度判断纤维质量。

熔融纺丝适合可稳定熔融且不明显分解的聚合物；干法纺丝将溶液挤出后依靠溶剂挥发成形；湿法纺丝将纺丝原液进入凝固浴，依靠溶剂交换和聚合物再生或沉淀成形。黏胶纤维属于溶液纺丝，通常经历原液制备、过滤脱泡、喷丝、凝固再生、牵伸、水洗、干燥和热处理。凝固速率过快可能形成致密皮层并造成芯部缺陷，过慢则成形稳定性不足。

PAN 纤维通常采用溶液纺丝，具有较高强度和耐候性，是碳纤维的重要前驱材料。PA6 和 PA66 均可形成高强耐磨纤维，但吸湿性会影响尺寸和模量。芳纶 1414 具有刚性棒状链结构和强分子间作用，因而具有高强高模性能，但加工和溶解要求较高。纤维牵伸提高分子取向，热定形稳定尺寸并释放部分内应力。膨体纱通过假捻、喷气或热处理形成卷曲，使纱线获得蓬松性、覆盖性和弹性。

### 9. 涂料、胶黏剂与界面材料

涂料通常由成膜物质、颜填料、溶剂和助剂组成。成膜可通过溶剂挥发、氧化聚合、缩聚反应或熔融冷却实现。干性油含较多不饱和双键，可在空气中氧化并进一步交联成膜。碘值 $I$ 定义为每 $100\,\mathrm g$ 样品吸收的碘质量：

$$
I=\frac{100m_I}{m}
$$

其中 $m_I$ 和 $m$ 必须使用相同质量单位，$I$ 的单位为 $\mathrm{g\,I_2/100\,g}$。碘值反映不饱和程度，不能单独等同于干燥速度，因为催化剂、温度、膜厚、颜料和树脂结构都会影响实际成膜。

结构型胶黏剂固化后能够承受较高结构载荷，非结构型胶黏剂主要用于定位、密封、装饰或低载荷连接。胶接强度取决于界面润湿、扩散、化学作用、胶层内聚强度和接头应力分布。破坏形式可表现为胶层内聚破坏、界面破坏或被粘物破坏；载荷形式包括拉伸、剪切、劈开和剥离。胶层过厚会增加收缩、气泡、剪切变形和残余应力，但过薄又可能缺胶和润湿不足，因此最佳厚度由胶黏剂、基材和接头几何共同决定。环氧树脂依靠环氧基与固化剂反应形成交联网络，具有较高黏结强度和尺寸稳定性，但固化收缩、脆性和残余应力需重点控制。

### 10. 加工成型、改性、表征与选材

聚合物熔体通常具有剪切变稀特征：剪切速率 $\dot{\gamma}$ 增加时，表观黏度 $\eta$ 降低。$\eta$ 的单位为 $\mathrm{Pa\cdot s}$，$\dot{\gamma}$ 的单位为 $\mathrm{s^{-1}}$，剪切应力 $\tau$ 的单位为 $\mathrm{Pa}$。挤出适合连续型材、片材和管材；注射包括塑化、充模、保压和冷却；压延用于片材和薄膜；吹塑用于中空制品；模压常用于热固性材料和橡胶。热塑性塑料经历加热、流动、充模和冷却，热固性树脂则存在流动与固化耦合，过早固化会导致充模不足。

橡胶加工包括混炼、压延、挤出和硫化；纤维加工包括喷丝、牵伸、冷却凝固和热定形。加工温度、剪切速率和停留时间会影响降解、取向、结晶度和交联状态。制品缺陷包括收缩、翘曲、熔接痕、气泡、残余应力和充模不足。填料、玻璃纤维、碳纤维和无机增强相可提高刚度、强度或尺寸稳定性，但可能降低冲击韧性、增加各向异性和加工磨损。

改性方法包括共聚、共混、增塑、填充、增强、橡胶增韧、阻燃、抗氧化、抗紫外和抗静电。相容剂通过改善界面黏结和分散相尺寸提高共混性能。红外光谱用于识别官能团；差示扫描量热用于分析 $T_g$、$T_m$、结晶温度 $T_c$ 和焓变；热重分析用于评价热分解过程；拉伸、冲击、硬度和动态力学测试分别反映强度、缺口敏感性、表面抗压入能力和温频依赖黏弹性；显微形貌和断口分析可判断分散相、孔洞、纤维拔出和脆韧断裂。

工程选材必须把使用温度、载荷、介质、寿命、加工方式、阻燃、透明、成本和回收要求同时纳入。材料生命周期还包括原料、生产能耗、使用寿命、再加工、降解和废弃处置。热塑性材料通常较易机械回收，但多次热历史可能使分子量下降、颜色变深和性能衰减；热固性材料和多相复合材料回收难度更高，不能只依据“可回收”标签判断环境优越性。

## 二、章节和模块划分

### 核心知识覆盖清单

本清单用于检查正文是否覆盖本课程的主要知识模块：

- **高分子材料基础与分类**：高分子、聚合物与高分子材料的定义、单体、重复结构单元与平均聚合度、碳链聚合物与杂链聚合物、线型、支化与交联分子结构、热塑性、热固性与弹性体、塑料、橡胶、纤维、涂料和胶黏剂的材料边界、分子量分布及其对加工性能的影响、材料结构、形态、加工和性能的层级关系。
- **聚合反应原理与分子结构控制**：加成、消除、取代和重排等有机反应类型、链式聚合与逐步聚合的判别、自由基聚合的引发、增长、终止和链转移、阳离子聚合和阴离子聚合的单体适用性、缩聚反应与官能团计量关系、加聚反应与缩聚反应的副产物差异、共聚组成、序列结构与无规共聚、聚合度、转化率和分子量的关系、分子量调节、支化和交联的形成条件。
- **聚合物分子结构与聚集态**：构型、构象和立构规整性、全同、间同和无规聚丙烯结构、结晶区、非晶区和两相模型、结晶度、晶体尺寸与熔融行为、玻璃化转变温度与熔点、分子间作用力、氢键和极性、取向结构及其对各向异性的影响、皮芯结构的形成原因和性能差异、聚合物共混体系的相容性与相分离。
- **聚合物的热、力学与传递性能**：应力、应变、弹性模量和屈服行为、黏弹性、蠕变、应力松弛和滞后、时间—温度等效原理的适用条件、玻璃化转变对使用温度的限制、热导率及分子结构、结晶度和孔隙的影响、热膨胀、热稳定性与热降解、冲击强度、疲劳和环境应力开裂、吸水率、耐化学性和阻隔性能、强度、刚度、韧性和耐热性的权衡。
- **塑料及典型热塑性材料**：聚乙烯的低密度、高密度和线型低密度结构、聚乙烯的合成原理、支化结构与性能差异、聚丙烯的立构规整性及共聚改性、聚氯乙烯的结构、增塑、稳定化和优缺点、聚苯乙烯的脆性来源及抗冲击改性、聚酰胺的氢键、吸湿性和耐磨性、聚四氟乙烯的低摩擦和耐化学性、工程塑料的耐热、耐冲击和尺寸稳定性、热塑性塑料的回收、再加工和性能衰减。
- **橡胶、硫化与热塑性弹性体**：橡胶高弹性的分子结构条件、天然橡胶的顺式结构与性能、丁苯橡胶、顺丁橡胶和丁腈橡胶的结构特点、二元乙丙橡胶的主链结构和耐老化性、耐油性、耐燃性和耐候性的比较方法、硫化的目的及交联网络形成、硫化诱导期、焦烧、正硫化和过硫阶段、橡胶助剂的种类与作用、热塑性弹性体的硬段—软段结构、聚氨酯热塑性弹性体的微相分离。
- **纤维材料与成纤加工**：成纤聚合物的分子结构要求、纤维的强度、伸长、回弹和耐磨性、熔融纺丝、干法纺丝和湿法纺丝、黏胶纤维的溶液纺丝过程、聚丙烯腈纤维的纺丝及性能、聚酰胺6和聚酰胺66的结构与性能差异、芳纶1414的刚性链结构与高强高模性能、纤维牵伸、热定形和分子取向、皮芯结构的形成及其对染色和力学性能的影响、膨体纱的加工方法和卷曲蓬松机理。
- **涂料、胶黏剂与界面材料**：涂料的成膜物质、颜填料、溶剂和助剂、氧化聚合、挥发成膜、缩聚成膜和熔融成膜、干性油与碘值的定义和判别、碘值与不饱和双键含量的定性关系、结构型胶黏剂与非结构型胶黏剂、胶接界面润湿、扩散和化学作用、拉伸、剪切、劈开和剥离破坏、胶层厚度、固化收缩和残余应力、环氧树脂的交联结构和固化机理、胶接接头的应力集中和失效分析。
- **聚合物加工成型与工艺—结构关系**：熔体黏度和剪切变稀、挤出、注射、压延、吹塑和模压、热塑性塑料的加热、流动、充模和冷却、热固性树脂的流动—固化耦合、橡胶混炼、压延、挤出和硫化、纤维纺丝中的拉伸取向和冷却固化、加工温度、剪切速率和停留时间、成型收缩、翘曲、熔接痕和内应力、加工助剂、填料和增强材料的作用、工艺参数对结晶度、取向和缺陷的影响。
- **材料改性、表征与工程选材**：共聚、共混、增塑、填充和增强改性、抗冲击改性和橡胶增韧机理、玻璃纤维、碳纤维和无机填料增强、阻燃、抗氧化、抗紫外和抗静电改性、相容剂在聚合物共混中的作用、红外光谱、差示扫描量热和热重分析、拉伸、冲击、硬度和动态力学测试、显微形貌与断口分析、性能指标、使用环境与失效模式匹配、材料生命周期、可回收性与环境限制。


### 1. 模块一至三：基础、聚合反应与聚集态

#### 代表性流程：聚合反应类型判别

**输入：** 单体结构、反应式、催化剂或引发剂、是否生成小分子副产物。  
**输出：** 链式聚合、逐步聚合或非聚合反应的判断及理由。

1. 检查是否有乙烯基、环状结构或可连续打开的反应位点；
2. 判断是否生成自由基、碳正离子或碳负离子活性中心；
3. 判断活性中心是否连续加成单体；
4. 若由双官能或多官能分子逐步反应，则归入逐步聚合；
5. 记录是否脱除水、醇或卤化氢等小分子；
6. 区分主反应、链转移、支化和交联副反应。

伪代码如下：

```text
输入：monomer, reaction_scheme, initiator, byproduct
输出：classification, reasons

if 存在连续活性链端加成证据:
    classification = "链式聚合"
    reasons += "存在引发—增长—终止过程"
else if 存在双官能或多官能基团逐步反应:
    classification = "逐步聚合"
    reasons += "分子量随官能团转化率逐步增加"
else:
    classification = "非聚合反应或信息不足"

if byproduct 不为空:
    reasons += "伴随小分子脱除，但不能单独作为分类依据"
输出 classification, reasons
```

该流程对结构片段数 $n$ 的扫描复杂度可近似写为 $O(n)$，但真实反应可能包含混合机理，必须分别分析主反应和副反应。

### 2. 模块四至六：热力学、力学与典型塑料橡胶

#### 例题一：理想逐步聚合的聚合度

**题干：** 某等官能度逐步聚合体系中，官能团转化率为 $p=0.98$，计量比准确且无副反应，求 $X_n$。

**分析：** 使用 $X_n=1/(1-p)$，因为题目明确满足理想条件。

**解答：**

$$
X_n=\frac{1}{1-0.98}=50
$$

**结果验证：** 当 $p$ 从 $0.98$ 提高到 $0.99$ 时，$X_n$ 变为 100，说明接近完全转化时，微小转化率差异会显著影响聚合度。

**变式：** 若存在单官能杂质或二元单体计量比偏离 1，不能直接使用该结果；应引入计量不平衡和封端效应重新计算或通过实验测定分子量。

#### 例题二：LDPE、HDPE 与 LLDPE 比较

**题干：** 从支化结构解释三类聚乙烯的结晶度、密度、刚度和韧性差异。

**分析：** 支化越多，链段越难紧密堆砌；堆砌能力影响结晶度，结晶度又影响密度和刚度。

**逐步解答：**

1. LDPE 含较多长支链，链间堆砌受阻；
2. 结晶度通常较低，密度和刚度较低，柔韧性较好；
3. HDPE 支化少，链段规整且易结晶；
4. 结晶度和密度通常较高，刚度、耐化学性较好；
5. LLDPE 主链近似线型，通过短支链调节结晶和韧性；
6. 其抗冲击、抗撕裂和热封性能通常较突出。

**结果验证：** 不能把三者简化为“密度从低到高”。分子量、分子量分布、冷却速率和加工取向都会改变最终性能。

**变式：** 若 LLDPE 采用不同共聚单体或支链含量不同，其密度、熔点和机械性能可能与一般趋势有偏离。

#### 例题三：PA6 与 PA66

**题干：** 写出 PA6 和 PA66 的重复结构单元，并解释性能差异。

**分析：** 两者均含酰胺基，能形成氢键；但链段组成、亚甲基间隔和晶体结构不同。

**解答：**

$$
\mathrm{PA6}=[-\mathrm{NH-(CH_2)_5-CO-}]_n
$$

$$
\mathrm{PA66}=[-\mathrm{NH-(CH_2)_6-NH-CO-(CH_2)_4-CO-}]_n
$$

酰胺基提高分子间作用、强度和耐磨性，同时吸水。PA66 的链段规整性和晶体结构通常使其熔点、耐热性较高；PA6 的加工窗口、吸湿响应和结晶行为不同。

**结果验证：** 具体强度和熔点不能仅由重复单元推断，还必须考虑分子量、含水率、取向、结晶度和热处理。

**变式：** 若样品含水率不同，PA6 和 PA66 的模量、断裂伸长和尺寸稳定性比较可能发生变化。

#### 例题四：天然橡胶与 EPDM

**题干：** 比较两者的硫化反应和老化性能。

**分析：** 天然橡胶主链含较多不饱和双键；EPDM 主链以饱和乙烯—丙烯链段为主，不饱和位点主要来自第三单体。

**逐步解答：**

1. 天然橡胶双键可参与硫化，较易形成交联网络；
2. 双键同时是氧化和臭氧攻击的反应位点；
3. EPDM 的饱和主链降低臭氧和热氧攻击；
4. EPDM 仍可通过第三单体提供硫化位点；
5. 因此 EPDM 通常耐候、耐臭氧较好，但具体硫化速率受配方影响；
6. 天然橡胶在弹性和强度方面具有优势，但需防护老化。

**结果验证：** 不能用“含双键越多越好”判断性能，因为双键既有利于硫化，也增加老化敏感性。

**变式：** 若天然橡胶添加防老剂或采用不同硫化体系，其耐老化性能可明显改善。

#### 例题五：碘值与干性判断

**题干：** $500\,\mathrm g$ 涂料吸收 $750\,\mathrm g$ 碘，求碘值并作定性判断。

**分析：** 使用定义式，先确认两个质量单位一致。

**解答：**

$$
I=\frac{100m_I}{m}
=\frac{100\times750}{500}
=150
$$

因此碘值为 $150\,\mathrm{g\,I_2/100\,g}$ 样品。较高碘值说明不饱和程度较高，通常有利于空气氧化交联，具有干性油或氧化成膜倾向。

**结果验证：** 碘值是每 $100\,\mathrm g$ 样品吸收的碘质量，不是百分数；不能把 150 写成 150%。

**变式：** 若体系中含多种树脂、颜料和催干剂，不能仅凭碘值断定干燥速度或完整成膜类别。

### 3. 模块七至九：纤维、涂料胶黏剂与界面

#### 代表性流程：纤维纺丝方案选择

**输入：** 聚合物热稳定性、熔融黏度、溶解性、目标强度和耐热要求。  
**输出：** 熔融纺丝、干法纺丝或湿法纺丝方案。

1. 若聚合物能够在不明显分解的条件下稳定熔融，优先考虑熔融纺丝；
2. 若不能安全熔融但可形成稳定溶液，考虑溶液纺丝；
3. 溶剂易挥发时可用干法纺丝，需控制气流、温度和溶剂回收；
4. 需凝固浴再生或沉淀时采用湿法纺丝；
5. 通过牵伸提高取向，再用热定形稳定尺寸；
6. 检测皮芯结构、结晶度、断裂强度和伸长率。

**排错方法：** 若纤维出现断丝，检查原液黏度、过滤脱泡和喷丝孔堵塞；若强度低，检查牵伸比、取向和凝固速率；若染色不均，检查皮芯结构和孔隙梯度。

#### 例题六：胶层厚度与施压

**题干：** 为什么胶接时需要施加一定压力，胶层又不能过厚？

**分析：** 胶接强度由界面和胶层共同决定。

**解答：**

1. 适度施压可提高胶液与基材的真实接触面积；
2. 压力可排除气泡，减少界面空洞；
3. 胶层过厚会增加固化收缩和残余应力；
4. 厚胶层在剪切载荷下变形更大，载荷传递不均；
5. 但过薄会造成缺胶、润湿不足和局部干斑；
6. 因此最佳厚度取决于胶黏剂黏度、固化收缩、接头几何和被粘材料。

**结果验证：** 破坏后若主要为界面脱粘，可能是润湿或表面处理不足；若为胶层内聚破坏，说明界面较强但胶层承载不足；若被粘物破坏，通常说明胶接强度已高于基材局部强度。

**变式：** 柔性胶黏剂允许较厚胶层以吸收位移，刚性结构胶则需重点控制胶层厚度和应力集中。

### 4. 模块十：加工、改性、表征与工程选材

#### 代表性流程：橡胶硫化阶段分析

**输入：** 混炼胶配方、硫化温度、硫化时间和流变曲线。  
**输出：** 焦烧风险、正硫化区间和过硫风险。

1. 观察诱导期，判断加工安全时间；
2. 识别扭矩或模量快速上升阶段；
3. 在性能达到综合平衡的平台附近确定候选正硫化区间；
4. 延长时间观察是否返原、硬化或强度下降；
5. 用拉伸强度、断裂伸长、硬度和压缩永久变形复核；
6. 只有测试温度、试样历史和配方可比时，才可比较不同曲线。

**评价标准：** 不能只按最高扭矩选正硫化点；还要看断裂伸长、永久变形、耐热老化和制品实际尺寸稳定性。

#### 例题七：工程选材

**题干：** 某密封件要求长期接触油品，使用温度高于室温，且需要耐候。如何在天然橡胶、丁腈橡胶、EPDM 和硅橡胶中初选？

**分析：** 先按环境约束淘汰，再比较弹性、耐热和成本。

**解答：**

1. 天然橡胶弹性和强度好，但耐油、耐臭氧通常不是优势；
2. 丁腈橡胶耐油性较好，但耐候性取决于配方和使用环境；
3. EPDM 耐候、耐臭氧和耐热水较好，但一般不适合许多油品；
4. 硅橡胶耐高低温和耐候性较好，但强度、耐磨和成本需核对；
5. 若油品是主要约束，优先评估丁腈橡胶；若高温耐候优先且油接触不强，评估硅橡胶或 EPDM；
6. 最终需进行实际介质浸泡、压缩永久变形和热老化验证。

**结果验证：** 不能以“耐热”替代“耐油”，也不能用材料通名替代具体配方和交联状态。

**变式：** 若同时要求阻燃、低压缩永久变形和长期户外使用，可能需要改性配方或更换材料体系。

#### 项目一：聚乙烯结构—性能分析

**输入数据：** 三种聚乙烯样品的密度、熔体流动指标、拉伸曲线、差示扫描量热曲线和显微形貌。  
**步骤：**

1. 在相同温度和样品状态下测定密度；
2. 通过热分析比较熔融峰、结晶峰和熔融焓；
3. 由拉伸曲线获得模量、屈服应力和断裂伸长；
4. 结合显微形貌判断结晶和支化造成的结构差异；
5. 将“支化—堆砌—结晶—密度—力学性能”逐项对应。

**评价标准：** 数据单位统一；热分析需说明升温速率；拉伸需说明试样形状和测试速度；不能只凭密度给出材料分类。  
**排错方法：** 若密度顺序异常，检查填料、孔隙、含水率和测量温度；若熔融峰重叠，检查共聚组成和热历史；若拉伸结果离散，检查试样缺口和取向。

#### 项目二：胶接接头失效分析

**输入数据：** 基材类型、表面处理方式、胶层厚度、固化条件、拉伸剪切强度和断口照片。  
**步骤：**

1. 记录基材表面粗糙度、清洁状态和处理方式；
2. 控制胶层厚度并记录施压时间；
3. 按统一固化条件制备平行试样；
4. 进行拉伸剪切或剥离试验；
5. 区分界面破坏、胶层内聚破坏和基材破坏；
6. 将失效位置与润湿、固化收缩、应力集中和胶层厚度联系起来。

**评价标准：** 试样数量、固化时间、测试速度和环境条件应一致；结果应同时报告平均值和离散程度；不能只报告最高强度。  
**排错方法：** 界面整片脱粘时检查表面污染和润湿；胶层有气泡时检查施胶和排气；强度随胶层加厚下降时检查固化收缩和剪切变形；同一批试样差异过大时检查厚度均匀性和基材缺陷。

## 三、核心概念的详细解释

### 3.1 高分子材料的组成、分类与层级关系

高分子是由大量重复结构单元连接而成的分子，聚合物是高分子物质的统称。高分子材料则是以聚合物为主要成分，并加入增塑剂、稳定剂、填料、颜料、增强纤维或交联剂后，经加工形成的具有使用功能的材料。因此，聚合物的化学结构不能完全代表最终材料性能，配方、加工历史、结晶状态和缺陷同样重要。

按主链原子组成，高分子可分为碳链聚合物和杂链聚合物。聚乙烯、聚丙烯、聚苯乙烯和聚氯乙烯的主链主要由碳原子组成，属于碳链聚合物；聚酯、聚酰胺、聚氨酯和有机硅聚合物的主链含有氧、氮或硅等杂原子，属于杂链聚合物。杂原子会引入极性、氢键或较强的偶极作用，可能提高强度、耐热性或黏附性，但也可能增加吸水性和加工敏感性。

按分子形态，聚合物可分为线型、支化和交联结构。线型分子之间主要依靠缠结和分子间作用力结合，通常可以加热软化并重新加工；支化结构会改变链的堆砌方式，长支链尤其会降低结晶能力；交联结构将不同分子链连接成网络，限制链段永久滑移。热塑性塑料通常以线型或支化结构为主，热固性塑料固化后形成三维网络，弹性体则需要低于使用温度的 $T_g$ 和适度交联网络。

塑料强调可塑加工和尺寸保持，橡胶强调大应变下的回复能力，纤维强调高取向和高强度，涂料强调在基材表面形成连续膜，胶黏剂强调界面结合和胶层内聚。热塑性弹性体处于这些类别的交界处：它依靠硬段微区、结晶区或可逆物理作用形成物理交联，既有橡胶弹性，又能像热塑性塑料一样熔融加工。

### 3.2 分子量、聚合度和分子量分布

单体记为 $M$，重复结构单元写在括号内，括号下标 $n$ 表示链中重复单元数。例如聚乙烯可写为

$$
[-\mathrm{CH_2-CH_2-}]_n
$$

实际样品中各条链的长度不同，$n$ 通常是平均意义上的聚合度。数均聚合度 $X_n$ 按分子条数加权，数均分子量 $M_n$ 对低分子链的数量较敏感；重均分子量 $M_w$ 按分子质量加权，对高分子链更敏感。分散系数为

$$
Đ=\frac{M_w}{M_n}
$$

理想单分散体系的 $Đ$ 接近 1，实际聚合物通常大于 1。分子量提高通常会增加链缠结，使拉伸强度、耐冲击性和耐环境应力开裂能力提高，但也会使熔体黏度增大、充模困难。因此材料设计不是单纯追求高分子量，而是在强度、流动性和加工周期之间折中。

### 3.3 聚合反应及分子结构控制

有机反应的结构类型包括加成、消除、取代和重排。聚合反应还要依据反应机理区分链式聚合和逐步聚合。链式聚合需要活性中心连续加成，活性中心可以是自由基、阳离子或阴离子。自由基聚合包括引发、增长、终止和链转移：引发剂生成自由基，活性自由基加成单体双键形成新的链端，链端继续加成单体，最后通过偶合、歧化或链转移失去活性。

在理想自由基聚合中，若自由基生成和消失达到稳态，且终止主要为双基终止，则聚合速率可近似表示为

$$
R_p\propto [M][I]^{1/2}
$$

其中 $R_p$ 的常用单位为 $\mathrm{mol\,L^{-1}\,s^{-1}}$，$[M]$ 和 $[I]$ 分别为单体和引发剂浓度，单位通常为 $\mathrm{mol\,L^{-1}}$。该关系不适用于强烈凝胶效应、扩散控制、显著链转移或高转化率熔体体系。

阳离子聚合要求单体能够稳定碳正离子链端，给电子取代基通常有利于阳离子稳定；阴离子聚合要求单体能够稳定碳负离子链端，吸电子基团或共轭结构常有利于阴离子聚合。苯乙烯、丙烯腈、甲基丙烯酸甲酯等单体的实际适用性还受溶剂、温度、反离子和引发剂影响，不能只按一个取代基作绝对判断。

逐步聚合由含两个或多个官能团的分子逐步反应形成。二元酸与二元醇缩聚时，羧基和羟基逐步反应并可能脱除水；二异氰酸酯与二元醇反应形成聚氨酯时，则未必脱除小分子。因而“缩聚”和“逐步聚合”不能简单等同。加聚常指单体加成到不饱和键或环状结构中，通常没有小分子副产物；缩聚强调反应伴随水、醇、氯化氢等小分子脱除。

### 3.4 聚集态结构、构型、构象和相态

构型是需要断裂化学键才能改变的空间排列，例如聚丙烯侧甲基的全同、间同和无规排列；构象是单键旋转形成的不同空间形态，不需要断裂主链化学键。全同聚丙烯和间同聚丙烯较规整，容易形成晶区；无规聚丙烯堆砌困难，通常结晶度低、材料较软。

半结晶聚合物同时含有结晶区和非晶区。晶区提供较高的刚度、耐热性和尺寸稳定性，非晶区承担部分变形并影响冲击韧性。结晶度升高通常使密度、模量和耐热性提高，但透明性、低温冲击性和熔体流动性可能下降。结晶度还受冷却速率、分子量、取向、支化和共聚缺陷影响，不能仅由化学名称确定。

玻璃化转变温度 $T_g$ 是非晶链段协同运动明显增强的温度区间；晶体熔融温度 $T_m$ 是晶体有序结构破坏的温度。增加刚性链段、强极性作用、氢键或交联通常使 $T_g$ 升高；增加柔性链段、增塑剂或降低分子间作用力通常使 $T_g$ 降低。共混体系若发生相分离，可能出现两个或多个玻璃化转变区间。

### 3.5 热、力学、流变和传递性能

应力为单位面积上承受的载荷，记为 $\sigma$，单位为 $\mathrm{Pa}$；应变为相对变形量，记为 $\varepsilon$，无量纲；在线性弹性范围内，弹性模量为

$$
E=\frac{\sigma}{\varepsilon}
$$

该式只适用于规定应变范围、加载速率和温度下的近似线性区，不能直接用于屈服后、橡胶大变形或黏弹性显著的区域。

聚合物具有黏弹性，既有瞬时弹性变形，也有随时间发展的黏性变形。恒定应力下的应变逐渐增加称为蠕变；恒定应变下的应力逐渐降低称为应力松弛；加载和卸载曲线不重合形成滞后环，环面积对应能量耗散。时间—温度等效原理可在同一材料、同一形态和相近机制下，用温度改变松弛时间尺度，但在结晶、相变、化学降解或明显塑化发生时不能简单外推。

黏度 $\eta$ 的单位为 $\mathrm{Pa\cdot s}$，剪切速率 $\dot{\gamma}$ 的单位为 $\mathrm{s^{-1}}$，剪切应力 $\tau$ 的单位为 $\mathrm{Pa}$。多数聚合物熔体表现出剪切变稀，即剪切速率升高时表观黏度下降，这有利于挤出和注射充模，但也会导致取向、熔接痕和残余应力。

理想一维稳态导热满足

$$
q=-k\frac{\mathrm{d}T}{\mathrm{d}x}
$$

其中 $q$ 为热流密度，单位为 $\mathrm{W\,m^{-2}}$；$k$ 为热导率，单位为 $\mathrm{W\,m^{-1}\,K^{-1}}$；$T$ 为绝对温度或摄氏温度差，$x$ 为传热方向坐标。负号表示热量从高温处流向低温处。实际有效热导率还受结晶度、取向、填料网络、含水率和孔隙率影响，泡沫材料即使化学组成相近，热导率也可能远低于致密材料。

### 3.6 典型热塑性塑料及结构—性能关系

聚乙烯的差异主要来自支化结构。LDPE 含较多长支链和短支链，堆砌受阻，结晶度和密度通常较低，柔韧性较好；HDPE 支化少，链段排列紧密，结晶度、刚度和耐化学性通常较高；LLDPE 主链近似线型，通过短支链调节结晶和韧性。三者差异不只是密度顺序，还包括熔体流变、耐冲击性和加工收缩。

聚丙烯的全同结构通常具有较高结晶能力和刚度，无规结构结晶能力较弱。少量乙烯共聚可破坏部分规整堆砌，降低脆性并改善低温冲击性能，但可能牺牲部分刚度、耐热性和结晶速率。

PVC 分子中含有极性氯原子，具有阻燃性、耐化学性和成本较低等优点，但热稳定性较差，加工时易脱除氯化氢，通常需要热稳定剂；增塑剂可降低链段运动阻力，使硬质 PVC 转变为柔性材料。PS 的苯环使主链刚性提高，但其非晶结构和较低的裂纹扩展阻力使其易脆断，可通过橡胶增韧或引入共聚结构改善抗冲击性。

PA6 的重复单元可写为

$$
[-\mathrm{NH-(CH_2)_5-CO-}]_n
$$

PA66 的重复单元可写为

$$
[-\mathrm{NH-(CH_2)_6-NH-CO-(CH_2)_4-CO-}]_n
$$

两者均含酰胺基，能够形成氢键，具有较高强度、耐磨性和吸湿性。PA66 的链段规整性和晶体结构与 PA6 不同，通常表现出较高熔点和耐热性；但具体性能还受含水率、分子量、结晶度和加工历史影响。PTFE 的碳氟键强、表面能低，具有优异耐化学性和低摩擦性，但熔体流动加工困难。

### 3.7 橡胶、硫化和热塑性弹性体

橡胶高弹性来自交联网络对链段的约束。交联不足会产生永久流动，交联过度则使链段运动受限、伸长率下降，因此存在与用途相关的最佳交联密度。硫化过程可分为诱导期、交联速率上升期、正硫化阶段和过硫阶段。诱导期决定加工安全时间；正硫化阶段网络结构和综合性能较适宜；过硫可能出现继续硬化，也可能发生返原和性能下降。

天然橡胶主链含不饱和双键，易硫化，但双键也是氧化、臭氧和热老化的反应位点。EPDM 主链主要由饱和乙烯—丙烯链段构成，耐臭氧和耐候性通常较好，其硫化反应位点来自第三单体引入的不饱和结构。丁腈橡胶通常具有较好的耐油性，乙丙橡胶耐候性突出，但耐油性较弱；耐油、耐燃、耐热和耐候必须分别按介质和温度评价。

SBS 由苯乙烯硬段和丁二烯软段组成。硬段形成分散微区，提供物理交联和强度；软段形成连续相或主要连续相，提供弹性。组成、溶剂挥发速率和退火历史会改变其相结构。聚氨酯热塑性弹性体则通常由硬段和软段组成，硬段之间形成微相区，软段提供柔性；微相分离程度决定强度、弹性、耐磨性和加工窗口。

### 3.8 纤维、涂料、胶黏剂和加工成型

成纤聚合物需要具有足够高的分子量、适宜的链柔性和一定的线性或规整性，熔体或溶液应具有稳定可纺性。熔融纺丝适用于能够稳定熔融且不明显分解的聚合物；干法纺丝依靠溶剂挥发；湿法纺丝依靠纺丝液进入凝固浴后发生溶剂交换和聚合物再生。黏胶纤维属于溶液纺丝，通常经历原液制备、过滤脱泡、喷丝、凝固再生、牵伸、水洗和干燥等步骤。

纤维牵伸使分子链沿轴向取向，通常提高强度和模量，但过度取向可能降低伸长率。表层先凝固、芯部溶剂交换较慢或冷却梯度明显时，会形成皮芯结构；皮层和芯层在取向度、结晶度、孔隙率及力学性能上存在差异。膨体纱通过假捻、喷气或热处理形成卷曲和蓬松结构，卷曲回复力决定其体积感和保暖性。

涂料通常含成膜物质、颜填料、溶剂和助剂。成膜可通过溶剂挥发、氧化聚合、缩聚反应或熔融冷却实现。碘值定义为每 $100\ \mathrm{g}$ 样品吸收的碘 $\mathrm{I_2}$ 质量，单位为 $\mathrm{g\,I_2/100\,g}$。碘值高表示不饱和程度较高，但不等于干燥速度必然快，因为催化剂、膜厚、温度和树脂结构也会影响成膜。

结构型胶黏剂固化后能够承受较高载荷并传递结构应力，非结构型胶黏剂主要用于定位、密封、装饰或低载荷连接。胶接强度由界面润湿、扩散、化学作用、胶层内聚强度和接头应力分布共同决定。胶层过厚会增加固化收缩、内部缺陷和剪切变形，过薄又可能缺胶和润湿不足，因此最佳厚度取决于胶黏剂、基材和接头几何。

挤出、注射、压延、吹塑和模压都包含加热、流动、成型和冷却或固化。热塑性塑料在充模和冷却过程中可能产生取向、收缩、翘曲、熔接痕和残余应力；热固性树脂则同时经历流动和固化，固化过早会导致充模不足，过晚则延长周期。加工温度、剪切速率和停留时间必须与热稳定性和黏度窗口匹配。

### 3.9 改性、表征和工程选材

共聚可改变链段序列，共混可组合不同聚合物的性能，增塑可降低 $T_g$ 和加工黏度，填充和增强可提高刚度、尺寸稳定性或热导率。橡胶增韧通常通过分散橡胶相诱发剪切屈服、银纹或裂纹偏转来耗散冲击能量；相容剂通过降低界面张力、改善界面黏附和细化分散相提高共混稳定性。

红外光谱用于识别官能团和化学结构，差示扫描量热法用于分析 $T_g$、结晶和熔融，热重分析用于评价失重和热分解过程；拉伸、冲击、硬度和动态力学测试分别反映强度—变形、瞬时抗冲击、表面抗压入和温度—频率相关的黏弹性。显微形貌和断口分析可判断相分离、填料分散、孔洞、界面脱粘和裂纹扩展路径。

工程选材应同时考虑使用温度、载荷、介质、加工方式、寿命、成本、回收性和失效模式。任何单项指标都不能替代完整验证。例如高结晶度材料可能刚度高但冲击韧性较低；高交联材料耐热耐溶剂但难以再加工；高阻燃配方可能牺牲流动性和力学性能。

## 四、重要定义、公式、定理和推导

### 专业审校补充：关键定义与适用边界

聚合物共混体系中的“相容性”不能简单等同于两种聚合物能够混合。热力学相容是指在给定温度、组成和分子量条件下，两种聚合物形成稳定均一相；若混合自由能降低不足，体系会发生宏观或微观相分离。可用Flory–Huggins模型作定性判断：ΔG_mix/(RT)=φ_1/N_1·lnφ_1+φ_2/N_2·lnφ_2+χφ_1φ_2。其中φ_i为组分体积分数，N_i为相对于重复单元的链段数，χ为相互作用参数，R为气体常数，T为绝对温度。由于聚合物的N通常很大，混合熵较小，即使小分子彼此易混，聚合物之间也可能相分离。χ受温度、极性、氢键和组成影响；降低χ或引入嵌段共聚物、接枝相容剂，可提高界面结合和分散稳定性。必须区分热力学相容、加工过程中暂时分散和长期储存稳定性。剪切可暂时细化分散相，但不能保证平衡相容；相分离形貌还受黏度比、界面张力、冷却速率和退火历史影响。


### 4.1 逐步聚合的聚合度推导

对于官能团等量、无副反应、无环化且不存在单官能杂质的理想线型逐步聚合，设初始官能团总数为 $N_0$，转化率为 $p$，未反应官能团数为 $N_0(1-p)$。每形成一条分子链平均保留两个端基，因此链数与未反应官能团数成正比。由反应前后链数关系可得 Carothers 关系：

$$
X_n=\frac{1}{1-p}
$$

当 $p=0.90$ 时，

$$
X_n=\frac{1}{1-0.90}=10
$$

当 $p=0.99$ 时，

$$
X_n=\frac{1}{1-0.99}=100
$$

可见转化率从 $90\%$ 提高到 $99\%$，聚合度提高十倍。若两种官能团不等量、加入单官能封端剂、发生环化或存在副反应，该式需要修正，不能仅根据反应时间计算分子量。

### 4.2 橡胶网络的结构—性能推导

橡胶网络的有效链密度记为 $\nu_e$。在理想、均匀、温度高于 $T_g$ 且变形较小的橡胶弹性模型中，弹性模量与有效网络链密度和绝对温度有关，可作趋势性表示：

$$
E\propto \nu_e RT
$$

其中 $R$ 为气体常数，单位为 $\mathrm{J\,mol^{-1}\,K^{-1}}$；$T$ 为绝对温度，单位为 $\mathrm{K}$。该关系说明交联网络增加通常会提高模量，但实际材料还受网络不均匀、填料、结晶、缠结和缺陷影响。交联不足时，受力后链段发生不可逆滑移；交联过度时，网络链段活动空间减少，伸长率和抗撕裂性可能下降。

### 4.3 碘值计算流程

**输入：** 样品质量 $m$，反应消耗的碘质量 $m_I$。  
**输出：** 碘值 $I$ 和不饱和程度的定性判断。

计算式为

$$
I=\frac{100m_I}{m}
$$

若 $m=500\ \mathrm{g}$，$m_I=750\ \mathrm{g}$，则

$$
I=\frac{100\times750}{500}
=150\ \mathrm{g\,I_2/100\,g}
$$

该结果表示样品具有较高不饱和程度，通常有利于氧化交联成膜，可判断其具有干性油倾向。但碘值不能单独证明样品一定属于干性油，也不能直接给出干燥速度；还需结合树脂组成、氧化催化剂、温度、膜厚和实际成膜试验。

```python
def iodine_value(sample_mass_g, iodine_mass_g):
    if sample_mass_g <= 0 or iodine_mass_g < 0:
        raise ValueError("样品质量必须大于0，碘消耗量不能为负")
    return 100 * iodine_mass_g / sample_mass_g

m = 500.0
m_i2 = 750.0
I = iodine_value(m, m_i2)
print(f"碘值：{I:.1f} g I2/100 g 样品")
```

程序的输入是质量数值，输出为碘值；终止条件是质量单位一致且样品质量为正。该程序不能替代复配涂料的成膜机理判断。

### 4.4 聚合物选材分析流程

**输入：** 使用温度、载荷、接触介质、加工方式、寿命和成本约束。  
**过程：**

1. 比较使用温度与 $T_g$、$T_m$ 及热分解温度，排除热安全边界不足的材料；
2. 根据载荷类型比较强度、模量、冲击、疲劳和蠕变性能；
3. 根据水、油、酸、碱和溶剂环境筛选耐介质性；
4. 判断是否需要阻燃、耐候、透明、导电或绝缘；
5. 检查熔融黏度、收缩、翘曲和设备适配性；
6. 结合寿命、维修、回收和成本进行多目标比较。

**输出：** 候选材料、淘汰理由、需要验证的性能项目。  
**适用边界：** 这是初步筛选流程，不能代替实际制品试验。材料牌号、填料、含水率和成型历史不同，性能可能出现明显变化。

### 4.5 代表性例题一：比较三类聚乙烯

**题干：** 比较 LDPE、HDPE 和 LLDPE 的结构、结晶度、刚度和韧性。

**分析：** 先比较支化类型，再由链段堆砌能力推断结晶度，最后联系密度、刚度和柔韧性。

**解答：** LDPE 含较多长支链，链段难以规整排列，结晶度较低，通常柔韧、透明性相对较好，但刚度较低。HDPE 支化少，链段排列紧密，结晶度和密度通常较高，刚度、耐化学性和尺寸稳定性较好。LLDPE 主链近似线型，仅含有可控短支链，结晶度介于不同牌号范围内，兼具一定刚度和较好的抗冲击、抗撕裂性能。

**结果验证：** 若某样品仅报告密度，不能直接断言其全部力学性能，因为分子量、冷却速率、取向和添加剂也会影响结果。

**变式：** 若提高冷却速率，结晶时间缩短，三类材料的结晶度可能下降，刚度和尺寸稳定性随之变化。

### 4.6 代表性例题二：比较 PA6 和 PA66

**题干：** 写出 PA6、PA66 的重复结构单元，并说明结构差异对性能的影响。

**解答：** PA6 为

$$
[-\mathrm{NH-(CH_2)_5-CO-}]_n
$$

PA66 为

$$
[-\mathrm{NH-(CH_2)_6-NH-CO-(CH_2)_4-CO-}]_n
$$

两者都含酰胺基，链间可形成氢键，因此具有较高强度和耐磨性；酰胺基也容易与水形成作用，导致吸湿、尺寸变化和湿态模量下降。PA66由二胺和二酸形成，链段规整性、氢键排列和晶体结构与 PA6 不同，通常熔点和耐热性较高。实际比较必须注明含水率、结晶度、分子量和加工历史。

**结果验证：** 不能把“PA66 熔点较高”直接等同于所有 PA66 制品耐热性都更好，填料、含水率和长期热氧老化也会改变结果。

**变式：** 若 PA6 吸水率增加，其冲击韧性可能提高，但模量、尺寸稳定性和电绝缘性可能下降。

### 4.7 代表性例题三：分析皮芯结构

**题干：** 为什么纺丝纤维会形成皮芯结构？皮层和芯层性能有何差别？

**解答：** 纺丝过程中表层与空气、凝固浴或冷却介质直接接触，传热、溶剂交换和凝固通常快于芯部。表层先固化后会限制芯部收缩和分子链运动，因而形成取向度、结晶度和孔隙率的径向梯度。若表层先形成致密结构，皮层通常更致密、取向较明显；芯层可能含较多孔隙或残余溶剂，力学性能和染色行为不同。

**结果验证：** 皮层不一定在所有指标上都高于芯层，具体结果取决于喷丝速度、凝固速率、热处理和牵伸条件，应通过显微形貌、热分析和力学测试确认。

**变式：** 增大冷却梯度或提高凝固浴浓度，可能加剧表层快速固化和皮芯差异。

### 4.8 代表性例题四：解释硫化阶段

**题干：** 说明橡胶硫化的四个阶段及其工程意义。

**解答：** 第一阶段为诱导期，交联反应尚不明显，决定混炼胶在设备中的安全加工时间；第二阶段为交联速率上升期，网络迅速形成，黏弹性和模量明显变化；第三阶段为正硫化区间，交联密度和综合性能达到适宜范围；第四阶段为过硫阶段，继续加热可能导致网络过度致密、返原或热降解。

**结果验证：** 不能只看硬度确定正硫化时间，还应结合拉伸强度、断裂伸长率、压缩永久变形和硫化曲线平台。

**变式：** 提高硫化温度会缩短达到正硫化状态的时间，但也可能缩小加工安全窗口并增加局部过硫风险。

### 4.9 代表性例题五：分析胶层厚度与施压

**题干：** 胶接时为什么需要一定压力，且胶层不能过厚？

**解答：** 施加适度压力可以提高胶液与基材的实际接触面积，排出气泡，促进润湿和界面扩散；但压力过大可能挤出过多胶液，造成缺胶。胶层过厚时，固化收缩、内部孔洞和剪切变形增加，载荷传递不均并容易产生应力集中；胶层过薄又可能无法填平基材粗糙度，导致局部缺胶。因此最佳厚度由胶黏剂黏度、固化收缩、接头几何和基材刚度共同决定。

**结果验证：** 应区分界面破坏、胶层内聚破坏和基材破坏。若整片胶层从基材脱落，应优先检查清洁、表面能和润湿；若胶层内部断裂，则应检查胶黏剂固化和内聚强度。

**变式：** 剥离接头比搭接剪切接头更容易产生应力集中，因此同一胶黏剂不能仅凭剪切强度判断其剥离耐久性。

### 4.10 实验与项目一：聚合物热性能和结构分析

**输入数据：** 待测聚合物试样、样品质量、升温程序和已知参照物。  
**步骤：**

1. 记录样品来源、干燥状态和加工历史；
2. 采用差示扫描量热法观察 $T_g$、结晶、熔融和结晶度变化；
3. 采用热重分析记录失重起始温度和主要分解阶段；
4. 结合红外光谱判断官能团和氧化产物；
5. 将热分析结果与分子结构、结晶度和添加剂联系起来。

**评价标准：** 测试条件应保持一致；报告应包括特征温度、峰形、焓变及重复性；不能把热分解温度直接当作长期使用温度。  
**排错方法：** 基线漂移时检查仪器校准和坩埚；峰位异常时检查升温速率、含水率和样品质量；重复性差时检查样品均匀性、取样位置和热历史。

### 4.11 实验与项目二：橡胶硫化曲线与性能关联

**输入数据：** 混炼胶配方、硫化温度、硫化时间、扭矩曲线及拉伸试样。  
**步骤：**

1. 记录诱导期和扭矩开始上升的时间；
2. 根据扭矩变化确定交联速率上升区间；
3. 在平台附近设置多个硫化时间制备试样；
4. 测定拉伸强度、断裂伸长率、硬度和压缩永久变形；
5. 比较继续硫化后是否出现返原或性能下降；
6. 综合确定适用的正硫化时间窗口。

**评价标准：** 温度、试样厚度、混炼历史和测试速度应一致；正硫化不能只由单一扭矩值确定，应与力学性能和使用要求对应。  
**排错方法：** 曲线无明显平台时检查配方均匀性和仪器温控；试样表面焦烧时检查局部温度和停留时间；力学数据离散过大时检查厚度、缺口和硫化均匀性。

## 五、算法、流程和实现思路

### 方法与流程覆盖索引

下列方法或流程应在正文中说明输入、步骤、适用条件、结果检查和边界：

- 碘值计算与干性判断流程：输入样品质量 m 和反应消耗的碘质量 mI；输出碘值 I 及定性判断。步骤为：①统一质量单位；②计算 I = 100mI/m；③将碘值视为不饱和程度指标；④结合是否能在空气中氧化交联成膜判断干性油倾向；⑤注明该判断不能替代完整配方分析。终止条件为单位统一且计算结果无量纲错误。适用对象为涂料、油脂或含不饱和结构的材料；复杂复配体系不能仅凭碘值确定成膜类别。
- 聚合反应类型判别流程：输入反应式、单体结构和副产物信息；输出链式聚合、逐步聚合或非聚合反应分类。步骤为：①检查是否存在乙烯基或环状可开环结构；②判断是否有活性中心连续加成；③检查是否由双官能或多官能单体逐步反应；④记录是否脱除水、醇、卤化氢等小分子；⑤依据主链结构和反应机理给出分类。复杂度为 O(n)，其中 n 为反应步骤或结构片段数量；当存在混合机理时需分别列出主反应和副反应。
- 聚合物选材分析流程：输入使用温度、载荷、介质、加工方式、寿命和成本约束；输出候选材料及淘汰理由。步骤为：①由使用温度与 Tg、Tm 或热分解温度比较确定热安全边界；②按载荷类型筛选强度、模量、冲击和疲劳性能；③按油、水、酸碱和溶剂环境筛选耐介质性；④判断是否需要阻燃、耐候、透明或电绝缘；⑤核对成型工艺和尺寸稳定性；⑥比较全寿命成本和回收限制。该流程是多目标筛选，不能用单一性能排序替代工程验证。
- 纤维纺丝工艺分析流程：输入聚合物热稳定性、溶解性、熔融黏度和目标纤维性能；输出熔融纺丝、干法纺丝或湿法纺丝方案。步骤为：①若聚合物可稳定熔融且熔体黏度适宜，优先评估熔融纺丝；②若不能安全熔融但可形成稳定溶液，选择干法或湿法溶液纺丝；③确定喷丝、凝固或溶剂挥发条件；④通过牵伸提高取向；⑤热定形稳定尺寸；⑥检测皮芯结构、结晶度、强度和伸长率。终止条件为纤维达到规定的均匀性和性能范围。
- 橡胶硫化阶段分析流程：输入混炼胶配方、温度、时间和硫化曲线；输出焦烧风险、正硫化区间和过硫风险。步骤为：①观察诱导期，判断加工安全时间；②识别交联速率上升阶段；③在扭矩或模量达到稳定平台附近确定候选正硫化区间；④检查继续加热后的返原或性能下降；⑤结合拉伸强度、伸长率、硬度和压缩永久变形确定最终工艺。适用条件是测试温度和试样历史可比；不同配方的曲线不能直接横向套用。


![聚合物材料选材分析流程图](图示/知识图示-02.svg)



### 5.1 聚合反应类型判别流程

聚合反应不能只依据“是否生成高分子”判断，还要同时考察反应机理、单体官能团、链增长方式以及是否生成小分子副产物。输入为反应式、单体结构、官能团数量和副产物信息；输出为链式聚合、逐步聚合或非聚合反应，并说明主要结构变化。

具体步骤如下：

1. 检查单体是否含有乙烯基、炔基或可开环的环状结构。若存在，应进一步判断是否由活性中心连续加成。
2. 若一个活性链端在反应中连续加入多个单体，属于链式聚合。自由基、阳离子和阴离子聚合均属于链式聚合。
3. 若单体含有两个或多个反应性官能团，且任意两个分子均可逐步反应，通常属于逐步聚合。
4. 检查是否脱除水、醇、卤化氢等小分子。脱除小分子常见于缩聚，但“有无小分子脱除”不是区分链式和逐步聚合的唯一依据。
5. 若反应只发生取代、消除或重排而没有形成长链重复结构，则不能称为聚合反应。
6. 当一个体系同时存在主聚合反应和交联、副反应时，应分别列出主反应、支化反应和副反应。

该流程的结构分析复杂度可近似写为 $O(n)$，其中 $n$ 是需要检查的反应步骤或结构片段数。终止条件是已经确定活性中心变化、官能团反应方式和重复结构。其边界是：某些开环聚合既具有链式增长特征，又可能表现出逐步反应的动力学特征，不能仅依据“是否有双键”机械分类。

### 5.2 聚合物选材分析流程

工程选材是多目标约束问题。输入包括使用温度、载荷、介质、寿命、加工方式、尺寸要求、阻燃或电性能要求以及成本约束；输出为候选材料、淘汰理由和需要验证的性能。

第一步是确定热安全边界。使用温度必须与 $T_g$、$T_m$ 和热分解温度比较。非晶热塑性材料长期使用温度若接近 $T_g$，会出现模量下降和蠕变增加；半结晶材料即使温度低于 $T_m$，其非晶区也可能先软化；热固性材料没有可逆熔点，需关注玻璃化转变、热氧老化和分解。

第二步按载荷类型筛选材料。静态拉伸主要关注强度和弹性模量；冲击载荷需要冲击韧性和缺口敏感性；长期载荷必须考察蠕变和应力松弛；循环载荷则要考察疲劳裂纹和环境应力开裂。

第三步按环境筛选。水、湿热、油、酸碱和有机溶剂对材料的作用不同。例如聚酰胺的酰胺基有利于氢键和强度，但吸水后尺寸、模量和电性能会改变；丁腈橡胶通常耐油性较好，但耐候性不一定优于主链高度饱和的橡胶。

第四步核对成型工艺。材料必须在规定温度下具有可接受的熔体黏度或固化流动性。高分子熔体常表现为剪切变稀，即剪切速率 $\dot{\gamma}$ 增大时表观黏度 $\eta$ 降低；这有利于充模，但过高剪切可能造成取向、熔接痕或热积累。

第五步评估全寿命性能，包括老化、维修、回收和再加工。热塑性塑料一般可重新熔融，但多次加工可能造成分子链断裂、氧化和分散状态恶化；热固性材料和硫化橡胶难以通过简单熔融回收。

### 5.3 纤维纺丝工艺选择流程

输入为聚合物的热稳定性、熔融黏度、溶解性、分子量、目标强度和目标纤维形态；输出为熔融纺丝、干法纺丝或湿法纺丝方案。

若聚合物可在不明显降解的条件下稳定熔融，且熔体黏度适宜，优先考虑熔融纺丝。喷丝后，熔体经冷却固化，再通过牵伸提高分子取向。若聚合物不能安全熔融但能形成稳定溶液，可采用溶液纺丝。干法纺丝依靠溶剂挥发固化，湿法纺丝则使原液进入凝固浴，通过溶剂与非溶剂交换形成纤维。

黏胶纤维的典型流程包括原料预处理、纺丝原液制备、过滤脱泡、喷丝、凝固再生、水洗、牵伸、干燥和热处理。表层与芯部的溶剂交换、凝固和收缩速度不同，容易形成皮芯结构。皮层若先固化，会限制芯部后续收缩和取向；过快凝固还可能造成孔隙、皮层致密而芯部疏松。牵伸提高链段取向，热定形降低内应力并稳定尺寸，但过度牵伸可能导致纤维脆化。

### 5.4 橡胶硫化阶段分析流程

输入为混炼胶配方、硫化温度、硫化时间、硫化曲线和力学性能；输出为焦烧风险、正硫化区间和过硫风险。

首先观察诱导期。诱导期太短，加工和成型过程中可能发生焦烧；诱导期太长，则生产周期增加。随后进入交联速率上升阶段，扭矩或模量快速增加，表示网络形成速度加快。达到平台附近后，材料通常进入候选正硫化区间。继续加热时若扭矩下降、强度降低或断裂伸长率异常变化，说明可能发生返原、过度交联或热降解。

最终正硫化时间不能只由扭矩平台决定，还要结合拉伸强度、断裂伸长率、硬度和压缩永久变形。不同厚度试样的传热时间不同，因此薄片测得的最佳时间不能直接套用于厚制品。

### 5.5 碘值计算与干性判断

碘值 $I$ 定义为每 $100\ \mathrm{g}$ 样品所吸收的碘 $\mathrm{I_2}$ 质量，单位为 $\mathrm{g\ I_2/100\ g}$。若样品质量为 $m$，反应消耗碘的质量为 $m_I$，则

$$
I=\frac{100m_I}{m}
$$

例如，$500\ \mathrm{g}$ 涂料吸收 $750\ \mathrm{g}$ 碘，则

$$
I=\frac{100\times750}{500}
=150\ \mathrm{g\ I_2/100\ g}
$$

该结果表明样品具有较高的不饱和程度。若不饱和双键能够在空气中发生氧化交联，通常有利于形成干性油型氧化膜。但碘值不能直接等同于干燥速度，也不能单独证明整个复配涂料一定属于干性油涂料，因为实际成膜还受树脂组成、催干剂、颜料、膜厚、温度和氧气扩散影响。

**变式：** 若样品质量和碘质量均采用克为单位，单位在比值中抵消，但最后必须保留定义单位 $\mathrm{g\ I_2/100\ g}$，不能写成无单位百分数。

### 5.6 代表性例题一：由结构判断聚合类型

**题干：** 某反应由含两个羧基的单体和含两个羟基的单体反应，生成聚酯并脱除水。判断反应类型。

**分析：** 两种单体均为双官能团分子，任意一个羧基可以与羟基逐步反应；反应过程中脱除水，形成酯键。

**解答：** 该反应属于逐步聚合中的缩聚反应。聚合度取决于官能团转化率、酸醇计量平衡、副反应和水的移除效率，而不只是反应时间。

**结果验证：** 若引入单官能团封端剂，分子链会被提前终止，分子量下降；若酸醇计量不平衡，即使转化率较高，分子量也会受到限制。

**变式：** 二异氰酸酯与二元醇反应生成聚氨酯时可属于逐步加成，不一定脱除小分子，因此不能把“无副产物”直接等同于链式聚合。

### 5.7 代表性例题二：逐步聚合的聚合度

**题干：** 等官能度、等计量比的理想逐步聚合中，官能团转化率 $p=0.98$，求数均聚合度 $X_n$。

**解答：**

$$
X_n=\frac{1}{1-p}
=\frac{1}{1-0.98}
=50
$$

因此理想条件下数均聚合度为 $50$。

**结果验证：** 当 $p$ 从 $0.98$ 提高到 $0.99$ 时，

$$
X_n=\frac{1}{1-0.99}=100
$$

转化率只提高 $0.01$，聚合度却翻倍，说明逐步聚合对高转化率和计量平衡非常敏感。

**边界：** 存在单官能杂质、环化、支化或酸醇比例偏差时，不能直接使用该式。

### 5.8 代表性例题三：LDPE、HDPE与LLDPE比较

**题干：** 说明三种聚乙烯的支化结构如何影响密度、结晶度、刚度和韧性。

**分析与解答：** LDPE含较多长支链和短支链，链段不易紧密堆砌，结晶度和密度通常较低，材料柔软、透明性和加工性较好。HDPE支化少，链段容易规整堆砌，结晶度和密度通常较高，刚度、耐化学性和尺寸稳定性较好。LLDPE主链近似线型，通过少量共聚单体引入短支链，兼顾一定结晶能力和韧性，抗冲击及抗撕裂性能通常较好。

**结果验证：** 不能仅凭密度排序预测全部性能。分子量、分子量分布、冷却速率、取向和添加剂都会改变最终制品性能。

**变式：** 增加支链通常降低堆砌能力，但长支链还可能改变熔体强度和加工稳定性，因此“支化越多，所有性能越差”是错误结论。

### 5.9 代表性例题四：PA6与PA66结构性能

**题干：** 写出PA6和PA66的重复结构单元，并分析其性能差异。

**解答：**

PA6可表示为

$$
[-\mathrm{NH-(CH_2)_5-CO-}]_n
$$

PA66可表示为

$$
[-\mathrm{NH-(CH_2)_6-NH-CO-(CH_2)_4-CO-}]_n
$$

二者都含有酰胺基，可形成氢键，因此具有较高强度、耐磨性和耐热性，同时容易吸湿。PA66由二胺和二酸构成，链段排列和晶体结构与PA6不同，通常具有较高熔点和较好的高温尺寸稳定性。PA6的加工温度、吸湿响应和结晶行为也有自身特点，不能简单归结为“链中亚甲基越多性能越好”。

**结果验证：** 比较具体样品时还需控制分子量、含水率、结晶度、增强剂和加工历史。

### 5.10 代表性例题五：天然橡胶与EPDM

**题干：** 比较天然橡胶与EPDM的硫化和老化性能。

**解答：** 天然橡胶主链含较多不饱和双键，可参与硫化形成交联网络，但双键也是氧、臭氧和热作用的反应位点，因此耐臭氧和耐候性较弱。EPDM的主链以乙烯—丙烯饱和链段为主，耐热氧、耐臭氧和耐候性通常较好；其硫化反应位点主要由第三单体引入的不饱和结构提供。

天然橡胶适合要求高弹性、强度和抗疲劳的场合；EPDM适合户外密封、耐候和耐热环境，但通常不适合长期接触某些非极性油类。耐油、耐热、耐臭氧和耐燃不是同一个指标，必须分别比较。

### 5.11 实验或项目一：聚合物热性能与结构分析

**输入数据：** 聚合物试样、样品质量、干燥状态、加工历史、升温程序和重复测试结果。

**步骤：**

1. 记录样品来源、颜色、填料和是否吸湿；
2. 用差示扫描量热法观察 $T_g$、结晶、熔融和结晶度变化；
3. 用热重分析记录失重起始温度和主要分解阶段；
4. 用红外光谱识别酰胺、酯、羰基、羟基及氧化产物；
5. 将热峰、失重和官能团变化与分子结构联系；
6. 对不同加工历史试样进行对照。

**评价标准：** 测试条件、升温速率和样品质量应可比；报告应给出特征温度、峰形、焓变和重复性；不能把热分解起始温度直接当作长期使用温度。

**排错方法：** 基线漂移时检查仪器校准和坩埚；峰位变化异常时检查含水率和升温速率；重复性差时检查取样均匀性、填料分散和样品热历史。

### 5.12 实验或项目二：橡胶硫化曲线与性能关联

**输入数据：** 混炼胶配方、硫化温度、硫化时间、扭矩曲线和力学试样。

**步骤：**

1. 记录诱导期，评价加工安全时间；
2. 识别扭矩快速上升阶段；
3. 在平台附近设置多个硫化时间；
4. 测定拉伸强度、断裂伸长率、硬度和压缩永久变形；
5. 检查继续硫化后是否返原或性能衰减；
6. 综合确定满足使用要求的正硫化时间窗口。

**评价标准：** 温度、试样厚度、混炼历史和测试速度应一致；正硫化不能只由单一扭矩值确定。

**排错方法：** 无明显平台时检查配方均匀性和温控；表面焦烧时检查局部温度和停留时间；数据离散过大时检查试样厚度、缺口和硫化均匀性。

## 六、概念之间的关系与对比

### 6.1 分子结构—聚集态—加工—性能的层级关系

高分子材料性能不是由单一结构参数决定，而是由多层结构共同控制。第一层是化学结构，包括主链组成、侧基、极性、氢键、构型和分子量；第二层是聚集态结构，包括结晶区、非晶区、取向、相分离和交联网络；第三层是加工结构，包括冷却速率、剪切历史、牵伸、固化和残余应力；第四层才表现为宏观强度、刚度、韧性、耐热、阻隔和耐老化性能。

线型、规整、对称的链段较易结晶，通常提高密度、刚度、耐热性和耐化学性，但可能降低透明性和冲击韧性。支化、无规立构和快速冷却会抑制结晶，通常有利于柔韧和透明，却可能降低耐热和尺寸稳定性。高取向可提高纤维轴向强度和模量，但会带来明显各向异性；垂直方向的伸长和抗冲击性能可能下降。

### 6.2 链式聚合与逐步聚合

| 比较项目 | 链式聚合 | 逐步聚合 |
|---|---|---|
| 基本特征 | 活性中心连续加成单体 | 官能团之间逐步反应 |
| 主要单体 | 乙烯基、炔基或可开环单体 | 双官能或多官能单体 |
| 高分子出现时机 | 较低转化率时即可出现较长链 | 通常需很高转化率 |
| 聚合度控制 | 引发、终止、链转移和单体浓度 | 转化率、计量比、副反应和封端 |
| 分子量分布 | 受引发和终止机制影响 | 受反应程度和官能团平衡影响 |
| 典型边界 | “加成”不等于所有链式聚合 | 逐步聚合不一定脱除小分子 |

自由基聚合中，理想条件下 $R_p$ 与 $[M]$ 和 $[I]^{1/2}$ 有关，但高转化率、凝胶效应和扩散限制会使该近似失效。逐步聚合中，$X_n=1/(1-p)$ 只适用于等官能度、等计量比、无明显副反应的理想体系。

### 6.3 热塑性、热固性、橡胶与热塑性弹性体

热塑性材料主要由线型或支化分子组成，加热时黏度降低，冷却后重新固化，适合挤出、注射、吹塑和回收再加工。热固性材料在固化过程中形成三维网络，固化后不能重新熔融，通常具有较好的耐热、耐溶剂和尺寸稳定性，但加工窗口和回收性较差。

橡胶的高弹性来自低 $T_g$ 链段与适度交联网络。交联不足会造成永久流动，交联过度会降低伸长率和柔顺性。热塑性弹性体依靠硬段微区、结晶区或可逆物理作用形成物理交联，软段提供弹性，硬段提供强度和形状保持，因此可熔融加工。但长期高温或溶剂作用可能破坏物理交联，其耐久性不能直接等同于化学交联橡胶。

### 6.4 结晶、玻璃化与熔融

$T_g$ 主要表示非晶链段协同运动开始明显增强的温度区间；$T_m$ 表示晶体有序结构熔融的温度。完全非晶聚合物通常只有 $T_g$ 而无明确熔点；半结晶聚合物同时具有 $T_g$ 和 $T_m$。提高链段刚性、极性、氢键或交联程度通常提高 $T_g$；增加柔性链段、增塑剂或降低分子间作用力通常降低 $T_g$。

结晶度 $X_c$ 的计算必须说明采用质量法、焓法还是体积分数法。结晶度提高通常使刚度、密度和耐热性增加，但可能降低透明性、冲击韧性和熔体流动性。共混体系若发生相分离，可能出现两个或多个玻璃化转变区间；若两组分完全相容，则更可能表现为一个较宽的转变区间。

### 6.5 应力、应变与黏弹性

应力 $\sigma$ 的单位为 Pa，应变 $\varepsilon$ 为无量纲量。在线性弹性范围内，弹性模量为

$$
E=\frac{\sigma}{\varepsilon}
$$

该关系只适用于规定温度、加载速率和应变范围，不能用于屈服后大变形或明显黏弹性阶段。

高分子材料同时具有弹性和黏性。恒定应力下的持续变形称为蠕变；恒定应变下应力随时间降低称为应力松弛；加载与卸载曲线不重合形成滞后并产生能量损耗。提高温度或降低加载速率通常会增强链段运动，使材料更接近黏性行为。时间—温度等效原理只适用于热转变附近、结构未发生不可逆变化且材料机理相同的范围；发生结晶、交联、降解或相变时不能简单平移时间轴。

### 6.6 塑料的结构与性能对比

PVC含有极性氯原子，具有阻燃性、耐化学性和电绝缘性，但自身较硬、热稳定性有限，需要稳定剂；加入增塑剂可提高柔软性，却可能造成迁移和耐热下降。PS的苯基限制链段运动，使其刚性和透明性较好，但非晶结构和较低裂纹耗能能力导致脆性明显。抗冲击改性可引入橡胶相，通过裂纹钝化、剪切屈服或银纹耗能提高韧性，但通常会牺牲部分刚度和透明性。

PTFE具有强碳氟键、低表面能和低摩擦，耐化学性优异，但熔体流动加工困难。聚酰胺含酰胺基，氢键提高强度和耐磨性，吸湿则使尺寸和模量发生变化。工程塑料的选用必须同时考虑耐热、冲击、尺寸稳定、介质环境、加工方式和成本。

### 6.7 橡胶耐油、耐候、耐热与耐燃的区分

耐油性与橡胶的极性和溶胀倾向有关；耐候性与主链是否含易氧化双键、稳定剂和表面保护有关；耐热性涉及链段稳定性、交联键稳定性和热氧扩散；耐燃性则取决于燃烧分解、成炭、阻燃剂和热释放过程。不能用某一种性能推断另一种性能。

天然橡胶强度、弹性和疲劳性能优良，但不饱和双键使其耐臭氧和耐热氧老化较弱。EPDM主链较饱和，耐候性通常较好，但耐油性不一定占优。丁腈橡胶的极性腈基有利于耐油，却可能影响低温柔性；不同橡胶的比较必须注明油品、温度、时间和配方。

### 6.8 纤维结构与成纤性能

成纤聚合物应具有足够分子量、线型或适度支化结构、较强分子间作用力、适宜的柔韧性和可取向性。分子链过短，缠结不足，强度低；交联过早，则难以纺丝；链段过于刚性，可能难以溶解或熔融加工。

皮芯结构来自表层和芯部在传热、传质、凝固、溶剂交换和收缩速率上的差异。表层先固化时，皮层可能具有更高取向或更致密结构，芯部则可能保留较多孔隙和较低取向。皮芯差异会影响染色均匀性、断裂强度、伸长率和疲劳性能。芳纶1414的刚性链和强氢键使其具有高强高模特征，但刚性也提高了加工难度。

### 6.9 涂料、胶黏剂和复合材料的界面关系

涂料由成膜物质、颜填料、溶剂和助剂组成。成膜可以通过溶剂挥发、氧化聚合、缩聚反应或熔融冷却实现。胶黏剂的有效结合需要界面润湿、分子扩散、化学作用或机械嵌合，同时要求胶层具有足够内聚强度。

结构型胶黏剂能够承受较高的持续载荷，重视剪切、疲劳和环境耐久性；非结构型胶黏剂主要用于定位、密封、装饰或轻载连接。胶接破坏可表现为界面破坏、胶层内聚破坏和基材破坏，受力形式包括拉伸、剪切、劈开和剥离。搭接剪切通常比剥离更有利于均匀传力，剥离和劈开更容易产生应力集中。

### 6.10 课程中的具体易错点

1. 把聚合物和高分子材料完全等同，忽略增塑剂、填料和加工历史。
2. 把加成聚合等同于链式聚合，忽略逐步加成反应。
3. 把所有含乙烯基双键的单体都判定为适合阳离子或阴离子聚合。
4. 把聚合度 $n$ 当成每条链完全相同的整数。
5. 只用分子量解释强度，忽略结晶度、取向、交联和缺陷。
6. 把 $T_g$ 视为严格单一温度，忽略测试方法和升温速率。
7. 认为结晶度越高所有性能越好。
8. 混淆构型与构象；构型变化通常涉及化学键断裂，构象变化主要来自单键旋转。
9. 认为HDPE、LDPE和LLDPE只差在密度。
10. 把少量乙烯共聚的PP理解成完全无晶区材料。
11. 只把聚酰胺吸湿看成缺点，忽略吸水对柔韧性和使用舒适性的影响。
12. 把硫化理解为单纯加热，忽略交联剂、促进剂、焦烧和返原。
13. 把耐油、耐燃、耐热和耐候混为一个指标。
14. 认为胶层越薄越强，忽略缺胶、粗糙度和固化收缩。
15. 把碘值直接等同于干燥速度。
16. 把热塑性弹性体等同于未硫化橡胶。
17. 只根据密度顺序判断强度或耐热性。
18. 忽略纤维皮芯结构对染色、取向和断裂性能的影响。
19. 把实验室材料性能直接外推到有焊接线、缺口和残余应力的制品。
20. 把提高交联密度简单等同于所有性能提高，忽略伸长率、疲劳和脆性的变化。

### 6.11 典型笔试问题及解答思路

#### 问题一：比较碳链聚合物与杂链聚合物

**解答思路：** 先说明主链组成，再举聚乙烯、聚丙烯与聚酯、聚酰胺为例，分析杂原子对极性、氢键、柔性、吸水性和耐热性的影响。结论不能写成“杂链一定优于碳链”。

#### 问题二：解释黏胶纤维的溶液纺丝

**解答思路：** 按原液制备、过滤脱泡、喷丝、凝固再生、牵伸、水洗和热处理顺序回答，并说明溶剂交换和皮芯结构形成原因。

#### 问题三：写出热固性塑料与热塑性塑料的差异

**解答思路：** 从线型或支化结构与三维交联网络出发，比较熔融再加工、耐热、耐溶剂、尺寸稳定、脆性和回收方式。

#### 问题四：解释PVC的优缺点

**解答思路：** 优点可从阻燃、耐化学、电绝缘和成本方面回答；缺点应涉及热稳定性、增塑剂迁移、低温冲击和加工分解，不能只列材料名称。

#### 问题五：比较PA6与PA66

**解答思路：** 先写重复结构单元，再联系酰胺氢键、亚甲基间隔、结晶结构、熔点、吸湿、强度和加工温度，最后注明具体性能受含水率和牌号影响。

#### 问题六：说明硫化的目的和四个阶段

**解答思路：** 先说明通过交联网络抑制链段永久滑移，使橡胶获得高弹性、强度和耐热稳定性；再按诱导期、交联上升期、正硫化区和过硫或返原阶段说明工艺意义。

#### 问题七：比较天然橡胶与EPDM的老化性

**解答思路：** 对比主链不饱和程度和第三单体反应位点，说明天然橡胶硫化方便但耐臭氧较弱，EPDM主链较饱和、耐候较好，但耐油性能需要单独评价。

#### 问题八：说明胶层不能过厚且需要施压

**解答思路：** 施压用于提高接触、排泡和促进润湿；过厚胶层会增加固化收缩、内部缺陷和剪切变形；过薄则可能缺胶。最后联系界面破坏、内聚破坏和应力集中。

#### 问题九：分析SBS浇铸材料的相结构

**解答思路：** 说明苯乙烯硬段形成微区，丁二烯软段形成连续相或主要连续相；硬段提供物理交联和强度，软段提供弹性。组成、溶剂挥发速率和退火会改变相形态。

### 6.12 典型面试问题及回答要点

#### 问题一：如何判断一个聚合物能否用于注射成型？

参考答案：应检查热稳定性、熔融温度、熔体黏度、剪切变稀特征、分子量分布、结晶行为和成型收缩。深入追问时应说明高分子量有利于强度但可能增加充模压力，半结晶材料还需控制冷却速率和翘曲。

#### 问题二：如何处理塑料制品出现翘曲？

参考答案：从结晶收缩、取向收缩、模具温度、保压、冷却均匀性和壁厚设计排查。若制品有明显流动方向，应进一步检查取向和浇口位置，而不能只提高保压压力。

#### 问题三：如何判断橡胶是否正硫化？

参考答案：结合硫化曲线平台、拉伸强度、断裂伸长率、硬度和压缩永久变形。深入追问时要区分焦烧、欠硫、正硫化和过硫返原，并说明厚制品内部可能硫化不足。

#### 问题四：为什么聚酰胺制品在湿热环境中性能变化明显？

参考答案：酰胺基能够形成氢键，也能与水作用；吸水会增加链段运动，使模量和尺寸稳定性下降，并影响电性能。实际评价需要报告含水率、调湿条件和测试温度。

#### 问题五：如何选择天然橡胶、丁腈橡胶和EPDM？

参考答案：天然橡胶偏重高弹性和抗疲劳，丁腈橡胶偏重耐油，EPDM偏重耐候、耐臭氧和耐热水。深入追问时需补充油品种类、温度、增塑剂、交联体系和寿命要求。

#### 问题六：如何判断共混体系是否相容？

参考答案：结合宏观透明性、力学性能、显微形貌、玻璃化转变数量和界面层情况判断。单一测试不能证明完全相容；若出现粗大分散相和明显界面脱粘，应考虑加入相容剂。

#### 问题七：胶黏剂强度下降应如何排查？

参考答案：先区分界面破坏、胶层内聚破坏和基材破坏，再检查表面清洁、润湿、胶层厚度、混合比例、固化温度和残余应力。若批次间差异大，还应检查基材表面能和环境湿度。

#### 问题八：如何评价一种材料是否适合回收？

参考答案：考察热塑性或热固性结构、是否含多种不可分离组分、加工后分子量变化、填料污染和再生料性能衰减。不能只根据“可熔融”判断可持续性，还需评估收集、分选、再加工和最终用途。

### 6.13 岗位任务、知识使用与验收标准

材料研发工程师需要根据温度、载荷和介质建立需求矩阵，选择聚合物、助剂和增强相，并通过热分析、力学测试和形貌观察验证结构—性能关系。产出包括配方记录、工艺窗口和性能报告；验收应关注重复性、批次稳定性和失效模式闭环。

塑料改性工程师主要处理共混、填充、玻璃纤维或碳纤维增强、阻燃和抗冲击改性。需要使用相容性、界面结合、结晶和流变知识。产出为配方、粒料和成型试片；验收不仅看强度，还要看分散均匀性、加工流动性、翘曲、缺口冲击和老化后保持率。

橡胶配方与硫化工程师需要设计交联体系、评价焦烧安全性和正硫化窗口。产出包括混炼胶配方、硫化曲线和力学性能数据；验收标准应覆盖硬度、拉伸、压缩永久变形、耐油或耐候性，并确认不同厚度制品的硫化均匀性。

纤维纺丝工程师需要控制原液黏度、喷丝条件、凝固或冷却、牵伸和热定形。应使用分子取向、结晶度、皮芯结构和断裂机理知识。产出为纤维断裂强度、伸长率、均匀性和染色性能报告；验收要同时检查线密度波动、毛丝、断丝和批间差异。

涂料与胶黏剂工程师需要评价润湿、成膜、固化、界面结合和耐久性。产出包括施工黏度、固化条件、胶层厚度窗口、剪切或剥离数据和失效照片。验收不能只采用最高强度，应记录破坏模式、环境老化后的保持率和接头几何对应关系。

材料测试与失效分析工程师需要建立取样、调湿、测试、断口观察和数据复核流程。其核心知识包括黏弹性、热分析、显微形貌、缺陷效应和环境应力开裂。最终产出应给出失效起点、可能机理、证据链和改进建议，而不是只报告一个测试数值。

## 七、典型例题和应用场景

### 专业审校补充：综合例题

题干：某半结晶聚合物经差示扫描量热测试，第一次升温熔融峰面积为72 J/g，样品含有20%质量分数的无机填料；同一聚合物完全结晶参考熔融焓取210 J/g。试计算聚合物相对于聚合物自身质量的结晶度，并判断若忽略填料修正会产生什么误差。分析：DSC测得的焓变按整个样品质量归一化，而结晶度应以聚合物组分质量为基准。设样品总质量为m，则聚合物质量为0.80m。测试得到的总熔融焓为72m J，因此按聚合物质量折算的熔融焓为72m/(0.80m)=90 J/g。结晶度应以实际聚合物熔融焓与完全结晶参考焓之比表示。步骤一，扣除填料质量：m_p=0.80m。步骤二，修正熔融焓：ΔH_m,p=72/0.80=90 J/g。步骤三，计算质量结晶度：X_c=ΔH_m,p/ΔH_m^0×100%=90/210×100%=42.86%。因此聚合物组分的结晶度约为42.9%。结果验证：若错误地直接用72/210×100%，得到34.3%，比修正值低约8.6个百分点；原因是填料不参与聚合物晶体熔融，却稀释了按总样品质量表示的焓值。该计算还假设填料在熔融区没有明显吸放热峰，参考焓与材料化学组成相匹配，并且熔融峰已扣除基线。若填料表面诱导结晶、样品存在残余结晶或发生冷结晶，还应分别处理冷结晶焓，常用修正式为X_c=(ΔH_m-ΔH_cc)/(w_pΔH_m^0)×100%，其中ΔH_cc为冷结晶焓，w_p为聚合物质量分数。变式：若样品不含填料但在升温过程中出现12 J/g冷结晶峰，熔融焓仍为72 J/g，则X_c=(72-12)/210×100%=28.6%；不能把全部熔融焓都视为原始加工后已形成的晶体。


### 典型题型与应用覆盖索引

建议通过下列题型或应用检查概念是否能够迁移：

- 例题一：给定500 g涂料与750 g碘反应，计算碘值并判断干性。完整解答应写出碘值定义、代入 I = 100 × 750/500、得到150 g I2/100 g样品，并说明高不饱和度有利于氧化成膜，但不能仅凭该数值断言全部配方均属于干性油。
- 例题二：比较LDPE、HDPE和LLDPE的合成原理、支化结构、结晶度、密度、刚度、韧性和加工特点。解答应从催化聚合条件和共聚方式出发，建立支化程度—堆砌能力—结晶度—性能的因果链，并说明冷却速率和分子量对结果的影响。
- 例题三：写出PA6和PA66的重复结构单元，分析酰胺基、亚甲基间隔、氢键和结晶结构对熔点、耐热、吸湿、强度和加工温度的影响。解答应区分结构趋势与具体牌号数据，避免把所有性能差异归因于单一因素。
- 例题四：判断乙烯、苯乙烯、丙烯腈和甲基丙烯酸甲酯在阳离子或阴离子聚合中的相对适用性。解答应先判断取代基的给电子或吸电子作用，再分析链端碳正离子或碳负离子的稳定性，并说明溶剂、温度和引发体系会改变实际反应性。
- 例题五：解释热固性酚醛树脂与热塑性塑料的结构和性能差异。解答应从多官能单体形成三维交联网络出发，说明热固性材料固化后不能再次熔融流动，通常具有较高耐热、尺寸稳定和耐溶剂性，但再加工困难、脆性可能较大。
- 例题六：比较天然橡胶与EPDM的硫化和老化性能。解答应分析天然橡胶主链不饱和结构、EPDM饱和主链和第三单体反应位点，分别讨论硫化反应、耐臭氧、耐热氧老化和适用环境，不能简单以“含双键越多越好”判断性能。
- 例题七：分析黏胶纤维湿法纺丝流程。解答应包括纺丝原液制备、过滤脱泡、喷丝、凝固再生、牵伸、水洗、干燥和热处理，并解释溶剂交换、再生速率和牵伸取向对皮芯结构、强度和伸长率的影响。
- 例题八：分析SBS浇铸材料的相结构。解答应根据嵌段组成和体积分数判断苯乙烯硬段微区与丁二烯软段连续相的可能形态，说明硬段提供物理交联和强度、软段提供弹性，并指出组成、溶剂挥发速率和退火历史会影响最终相结构。
- 例题九：解释胶层不能过厚且胶接时需要施加压力。解答应分别从界面润湿、气泡排除、胶层内聚强度、固化收缩、剪切变形和应力集中进行分析，并区分结构胶和非结构胶在承载能力、耐久性和允许胶层厚度上的差异。
- 例题十：依据使用温度、耐油性、耐候性和加工方式，在天然橡胶、丁腈橡胶、EPDM和硅橡胶中进行初步选材。解答应建立需求矩阵，逐项淘汰不满足约束的材料，并注明最终选择还需结合配方、交联体系、温度范围和实际测试。


### 7.1 碘值计算与涂料成膜判断

**题目：**某涂料试样质量为 $500\ \mathrm{g}$，与碘反应所吸收的碘 $\mathrm{I_2}$ 质量为 $750\ \mathrm{g}$，求该涂料的碘值，并判断其是否具有干性油倾向。

**分析：**碘值 $I$ 定义为每 $100\ \mathrm{g}$ 样品所吸收的碘质量，单位为 $\mathrm{g\ I_2/100\ g}$。它主要反映样品中可与碘发生加成反应的不饱和结构含量。不饱和双键越多，通常越容易发生氧化、交联和成膜，但碘值不等同于干燥速度，也不能单独确定涂料的完整成膜类别。

**解答：**

$$
I=\frac{100m_I}{m}
$$

其中，$m_I=750\ \mathrm{g}$ 为吸收的碘质量，$m=500\ \mathrm{g}$ 为样品质量。因此

$$
I=\frac{100\times750}{500}
=150\ \mathrm{g\ I_2/100\ g}
$$

所以该试样的碘值为

$$
I=150\ \mathrm{g\ I_2/100\ g}
$$

该数值表明样品具有较高的不饱和程度，若其不饱和结构位于干性油或类似树脂的分子链中，并且配方中具备适合空气氧化的条件，则通常具有较强的氧化成膜倾向，可初步判断为具有干性油倾向。但实际成膜还受氧化催化剂、温度、膜厚、颜料、溶剂挥发和树脂结构影响。

**结果验证与边界：**计算时必须统一质量单位；碘值的单位不是百分数。若样品是含有多种树脂、溶剂和颜填料的复杂涂料，碘值只能作为不饱和程度指标，不能单独证明整个涂料属于干性油涂料。

**应用场景：**在涂料配方筛选中，碘值可用于比较含不饱和植物油、醇酸树脂或改性油树脂的相对反应活性；若要求快速表干，还需结合实际涂膜干燥时间、硬度增长和耐溶剂性进行判断。

### 7.2 LDPE、HDPE与LLDPE的结构—性能分析

**题目：**比较低密度聚乙烯（LDPE）、高密度聚乙烯（HDPE）和线型低密度聚乙烯（LLDPE）的合成原理、支化结构、结晶度和主要性能。

**分析：**三者的基本重复结构均来源于乙烯：

$$
[-\mathrm{CH_2-CH_2-}]_n
$$

性能差别主要不是来自基本化学组成，而是来自支化程度、支链长度和分子量分布。支化会妨碍链段规整堆砌，使结晶度下降；结晶度下降通常会降低密度和刚度，却有利于柔韧性和抗冲击性。

**逐步比较：**

1. **LDPE。**  
   LDPE通常通过自由基高压聚合制备，聚合过程中容易发生链转移和回咬，形成较多长支链和短支链。支链使分子链难以紧密堆砌，因此结晶度和密度相对较低。LDPE柔软、透明性较好、熔体强度较高，适合薄膜、挤出涂覆和电缆绝缘等用途，但刚度和耐热尺寸稳定性通常不如HDPE。

2. **HDPE。**  
   HDPE通常采用配位催化聚合，分子链较线型，支化较少，链段能够较规整地排列形成晶区。较高的结晶度使其具有较高刚度、强度、耐化学性和耐环境应力开裂能力，但透明性通常降低，低温冲击性能和柔软性也可能不如支化较多的聚乙烯。

3. **LLDPE。**  
   LLDPE通常通过乙烯与少量$\alpha$-烯烃共聚引入短支链，分子主链总体保持线型。短支链长度和分布会影响结晶片层的形成。LLDPE在薄膜中常表现出较好的抗穿刺、抗撕裂和韧性，同时保持一定刚度；其熔体加工行为与LDPE不同，不能仅依据密度判断加工参数。

**因果链：**

$$
\text{支化增加}
\rightarrow \text{链段堆砌受阻}
\rightarrow \text{结晶度下降}
\rightarrow \text{密度、刚度下降}
$$

但这一趋势受冷却速率、分子量、共聚组成、取向和加工历史影响。例如快速冷却会抑制晶体生长，取向又可能促进局部有序排列，因此实际制品的结晶度不能仅由材料名称推断。

**应用：**LDPE适合柔性薄膜和绝缘层；HDPE适合管材、容器和结构承载部件；LLDPE适合要求抗撕裂和抗穿刺的包装薄膜。工程选材时还应比较熔体流动性、长期蠕变、焊接性能和再加工后的性能保持率。

### 7.3 PP立构规整性与共聚改性

**题目：**说明聚丙烯按立构规整性的分类，并解释为什么部分排水管用聚丙烯会与少量乙烯共聚。

**解答：**聚丙烯侧基甲基在链上的空间排列不同，可分为全同聚丙烯、间同聚丙烯和无规聚丙烯。全同结构的甲基大体位于链的一侧，间同结构呈较规则交替排列，两者均比无规结构更容易形成有序晶区。无规聚丙烯的甲基排列缺乏长程规整性，结晶能力较弱，通常较柔软、熔点较低。

少量乙烯共聚会打乱聚丙烯链段的规整排列，降低部分结晶度和晶区脆性，从而改善低温冲击性能、抗脆裂能力和柔韧性。其代价可能是刚度、熔点和耐热尺寸稳定性下降。若乙烯含量过高或相结构控制不当，还可能出现相分离和性能不均匀。

因此，共聚改性的实质是以部分刚度和耐热性换取韧性，而不是简单地使所有性能同时提高。排水管的配方还需考虑长期内压、温度循环、焊接接头、紫外老化和环境应力开裂。

### 7.4 PA6与PA66的结构和性能比较

**题目：**写出PA6和PA66的重复结构单元，并根据分子结构比较其性能差异。

**结构表示：**

PA6的重复结构单元为

$$
[-\mathrm{NH-(CH_2)_5-CO-}]_n
$$

PA66的重复结构单元为

$$
[-\mathrm{NH-(CH_2)_6-NH-CO-(CH_2)_4-CO-}]_n
$$

PA6可由己内酰胺开环聚合制备，PA66通常由己二胺和己二酸逐步缩聚制备。两者主链都含有酰胺基，酰胺基之间能够形成氢键，使分子链间作用力较强，因此具有较高强度、耐磨性和成纤能力。

PA66的链段由二胺和二酸交替构成，酰胺基排列和亚甲基间隔具有特定周期性，通常有利于形成较规整的晶体结构，并表现出较高的熔点和耐热性。PA6的重复结构较为连续，结晶行为、晶型和吸水后的性能变化与PA66不同。两者都具有明显吸湿性，吸水后会产生塑化作用，使模量和强度下降、断裂伸长率增加，并可能引起尺寸变化。

**结论边界：**不能把PA66在所有性能上都判定为优于PA6。实际性能还受相对分子质量、含水率、结晶度、增强填料、成型温度和后处理条件影响。干燥状态下的拉伸数据不能直接代表潮湿环境中的使用性能。

**应用：**PA6常用于工程塑料、纤维和耐磨部件；PA66常用于需要较高耐热性和尺寸稳定性的结构件、工业丝和电气部件。选材时必须规定调湿状态，否则不同实验结果不可直接比较。

### 7.5 热固性酚醛树脂与热塑性塑料

**题目：**解释热固性塑料的概念，并结合酚醛树脂说明其与热塑性塑料的性能差异。

**解答：**热固性塑料在成型或固化过程中，低分子或线型预聚物通过多官能反应形成三维交联网络。酚醛树脂中，苯酚环与羟甲基等反应基团逐步发生缩合，形成含有亚甲基桥的交联结构。交联密度达到一定程度后，分子链之间不能再进行整体滑移，材料固化后通常不能重新熔融流动。

热固性材料通常具有较好的耐热性、耐溶剂性、尺寸稳定性和抗蠕变能力，适合电绝缘件、摩擦材料、模塑料和胶黏剂。但三维网络限制了链段运动，材料可能较脆；固化后不能像热塑性塑料那样通过加热重新塑化，因此加工窗口、固化程度和废料处理尤为重要。

热塑性塑料以线型或支化分子为主，加热时分子链间相对运动增强，能够熔融流动，冷却后重新固化。它适合挤出、注射和吹塑，并具有较好的再加工可能性，但多次热加工可能引起氧化、分子链断裂和性能衰减。

### 7.6 橡胶硫化及天然橡胶与EPDM比较

**题目：**说明硫化的目的、四个阶段，并比较天然橡胶与EPDM的结构和老化性能。

**解答：**硫化通过交联剂、促进剂、活化剂和热作用，在橡胶分子链之间建立交联网络。未交联橡胶在载荷下容易发生永久流动；适度交联后，链段受到网络约束，形变回复能力提高；交联过度则链段运动受限，伸长率和耐疲劳性可能下降。

硫化过程可分为：

1. **诱导期。**交联反应尚未明显加速，决定混炼胶的加工安全时间。诱导期过短会产生焦烧，即胶料在成型前提前交联。
2. **交联增长期。**扭矩或模量迅速上升，交联网络快速形成。
